Repository: RAW-Ayyubi/Responsivity-of-a-Photodetector

# Responsivity-of-a-Photodetector
Making predictions for the responsivity of a photodetector based on various input features, including the active layer, substrate, and experimental conditions.

About the input file "InputData.csv":
This file contains 1927 sample points for training, primarily derived from 29 experimental studies. Additional properties of these materials have been collected from various theoretical studies, the Materials Project, and the NIST database.

To run the code
Download the input file "InputData.csv" and update the input file path in the code "Responsivity_Prediction.ipynb" to match the location of the input data file on your computer. Then, run the code to train various regression models and make predictions for the responsivity of a device. The device is composed of an active layer and a substrate under various experimental conditions, as described below:

Active Layer Features:
Total atomic number
Average atomic number
Average valence electrons
Density
Mobility
Experimental band gap
Theoretical band gap
Thickness

Substrate Features:
Experimental band gap

Experimental Conditions:
Bias voltage
Wavelength of incident photons
Power intensity of incident photons

Seven Device Configurations: Choose one device configuration from PIN, NIP, PN, NN, FET, Ohmic, and Schottky Barrier Diode (SBD).

Target Variable:
Responsivity (A/W)

# Computational Resources Used
All computations in this study were performed on a local machine running Windows 11 Pro, equipped with an Intel Core i5-1135G7 processor (4 cores, 8 threads, 2.40 GHz) and 8 GB of RAM. The code was executed using Jupyter Notebook 6.5.7 within the Anaconda Navigator 2.6.3 environment. No GPU acceleration was used during training or inference. The complete notebook, which includes dataset assembly, model training, evaluation, and plotting, takes approximately 10 minutes to execute end-to-end on this configuration.

## Citation

If you use this code/data, please cite it as:

File: InputData.csv (part 1 of 9)
Reference,TopContact,TopContact_Z,BackContact,BackContact_Z,ActiveLayer,AL(Z),Avg_Z,AL(Z_sq) ,AL(A),AL_Mob(cm2/Vs),AL_Den(g/cm^3),Avg_Val_e,AL_Eg(eV),AL_Th_Eg(eV),Thickness(nm),Substrate,S_Eg(eV),S_Th_Eg(eV),E(eV),Wave_L(nm),Res(A/W),P_Int(μW/cm2),Bias(V),PIN,NIP,FET,SBD,NN,Ohmic,PN
https://doi.org/10.1007/978-981-19-2308-1_15,Au,79,Cu,29,TiO2,38,12.66,1444,79.865,0.1,3.86,5.33,3.2,2.68,200,Si,1.12,0.61,2.254545455,550,0.496,1.19,3,0,0,0,1,0,0,0
https://doi.org/10.1007/978-981-19-2308-1_15,Au,79,Cu,29,TiO2,38,12.66,1444,79.865,0.1,3.86,5.33,3.2,2.68,200,Si,1.12,0.61,2.755555556,450,0.194,1.18,3,0,0,0,1,0,0,0
https://doi.org/10.1364/OE.25.030843,ITO,,In,49,TiO2,38,12.66,1444,79.865,0.1,3.86,5.33,3.27,2.68,200,GaN,3.39,1.73,4.06557377,305,0.121,18.275,8.8,0,0,0,0,0,0,1
https://doi.org/10.1364/OE.25.030843,ITO,,In,49,TiO2,38,12.66,1444,79.865,0.1,3.86,5.33,3.27,2.68,200,GaN,3.39,1.73,4.025974026,308,0.174,18.275,8.8,0,0,0,0,0,0,1
https://doi.org/10.1364/OE.25.030843,ITO,,In,49,TiO2,38,12.66,1444,79.865,0.1,3.86,5.33,3.27,2.68,200,GaN,3.39,1.73,3.974358974,312,0.203,18.27586207,8.8,0,0,0,0,0,0,1
https://doi.org/10.1364/OE.25.030843,ITO,,In,49,TiO2,38,12.66,1444,79.865,0.1,3.86,5.33,3.27,2.68,200,GaN,3.39,1.73,3.949044586,314,0.114,18.275,8.8,0,0,0,0,0,0,1
https://doi.org/10.1364/OE.25.030843,ITO,,In,49,TiO2,38,12.66,1444,79.865,0.1,3.86,5.33,3.27,2.68,200,GaN,3.39,1.73,3.911671924,317,0.091,18.275,8.8,0,0,0,0,0,0,1
https://doi.org/10.1364/OE.25.030843,ITO,,In,49,TiO2,38,12.66,1444,79.865,0.1,3.86,5.33,3.27,2.68,200,GaN,3.39,1.73,3.875,320,0.136,18.275,8.8,0,0,0,0,0,0,1
https://doi.org/10.1364/OE.25.030843,ITO,,In,49,TiO2,38,12.66,1444,79.865,0.1,3.86,5.33,3.27,2.68,200,GaN,3.39,1.73,3.839009288,323,0.088,18.275,8.8,0,0,0,0,0,0,1
https://doi.org/10.1364/OE.25.030843,ITO,,In,49,TiO2,38,12.66,1444,79.865,0.1,3.86,5.33,3.27,2.68,200,GaN,3.39,1.73,3.79204893,327,0.089,18.275,8.8,0,0,0,0,0,0,1
https://doi.org/10.1364/OE.25.030843,ITO,,In,49,TiO2,38,12.66,1444,79.865,0.1,3.86,5.33,3.27,2.68,200,GaN,3.39,1.73,3.757575758,330,0.119,18.275,8.8,0,0,0,0,0,0,1
https://doi.org/10.1364/OE.25.030843,ITO,,In,49,TiO2,38,12.66,1444,79.865,0.1,3.86,5.33,3.27,2.68,200,GaN,3.39,1.73,3.701492537,335,0.06,18.275,8.8,0,0,0,0,0,0,1
https://doi.org/10.1364/OE.25.030843,ITO,,In,49,TiO2,38,12.66,1444,79.865,0.1,3.86,5.33,3.27,2.68,200,GaN,3.39,1.73,3.647058824,340,0.075,18.275,8.8,0,0,0,0,0,0,1
https://doi.org/10.1364/OE.25.030843,ITO,,In,49,TiO2,38,12.66,1444,79.865,0.1,3.86,5.33,3.27,2.68,200,GaN,3.39,1.73,3.625730994,342,0.053,18.275,8.8,0,0,0,0,0,0,1
https://doi.org/10.1364/OE.25.030843,ITO,,In,49,TiO2,38,12.66,1444,79.865,0.1,3.86,5.33,3.27,2.68,200,GaN,3.39,1.73,3.604651163,344,0.076,18.275,8.8,0,0,0,0,0,0,1
https://doi.org/10.1364/OE.25.030843,ITO,,In,49,TiO2,38,12.66,1444,79.865,0.1,3.86,5.33,3.27,2.68,200,GaN,3.39,1.73,3.573487032,347,0.054,18.275,8.8,0,0,0,0,0,0,1
https://doi.org/10.1364/OE.25.030843,ITO,,In,49,TiO2,38,12.66,1444,79.865,0.1,3.86,5.33,3.27,2.68,200,GaN,3.39,1.73,3.542857143,350,0.051,18.275,8.8,0,0,0,0,0,0,1
https://doi.org/10.1364/OE.25.030843,ITO,,In,49,TiO2,38,12.66,1444,79.865,0.1,3.86,5.33,3.27,2.68,200,GaN,3.39,1.73,3.502824859,354,0.025,18.275,8.8,0,0,0,0,0,0,1
https://doi.org/10.1364/OE.25.030843,ITO,,In,49,TiO2,38,12.66,1444,79.865,0.1,3.86,5.33,3.27,2.68,200,GaN,3.39,1.73,3.483146067,356,0.003,18.275,8.8,0,0,0,0,0,0,1
https://doi.org/10.1364/OE.25.030843,ITO,,In,49,TiO2,38,12.66,1444,79.865,0.1,3.86,5.33,3.27,2.68,200,GaN,3.39,1.73,3.454038997,359,0.003,18.275,8.8,0,0,0,0,0,0,1
https://doi.org/10.1364/OE.25.030843,ITO,,In,49,TiO2,38,12.66,1444,79.865,0.1,3.86,5.33,3.27,2.68,200,GaN,3.39,1.73,3.415977961,363,0.007,18.275,8.8,0,0,0,0,0,0,1
https://doi.org/10.1364/OE.25.030843,ITO,,In,49,TiO2,38,12.66,1444,79.865,0.1,3.86,5.33,3.27,2.68,200,GaN,3.39,1.73,3.734939759,332,0.111,18.275,8.8,0,0,0,0,0,0,1
https://doi.org/10.1364/OE.25.030843,ITO,,In,49,TiO2,38,12.66,1444,79.865,0.1,3.86,5.33,3.27,2.68,200,GaN,3.39,1.73,3.369565217,368,0.005,18.275,8.8,0,0,0,0,0,0,1
https://doi.org/10.1364/OE.25.030843,ITO,,In,49,TiO2,38,12.66,1444,79.865,0.1,3.86,5.33,3.27,2.68,200,GaN,3.39,1.73,3.187660668,389,0.006,18.275,8.8,0,0,0,0,0,0,1
https://doi.org/10.1364/OE.25.030843,ITO,,In,49,TiO2,38,12.66,1444,79.865,0.1,3.86,5.33,2.95,2.68,200,GaN,3.39,1.73,4.054516014,305.8318171,0.044458117,4.42,8.8,0,0,0,0,0,0,1
https://doi.org/10.1364/OE.25.030843,ITO,,In,49,TiO2,38,12.66,1444,79.865,0.1,3.86,5.33,2.95,2.68,200,GaN,3.39,1.73,4.015849918,308.7764795,0.029143123,4.42,8.8,0,0,0,0,0,0,1
https://doi.org/10.1364/OE.25.030843,ITO,,In,49,TiO2,38,12.66,1444,79.865,0.1,3.86,5.33,2.95,2.68,200,GaN,3.39,1.73,3.970341593,312.3156965,0.017878953,4.42,8.8,0,0,0,0,0,0,1
https://doi.org/10.1364/OE.25.030843,ITO,,In,49,TiO2,38,12.66,1444,79.865,0.1,3.86,5.33,2.95,2.68,200,GaN,3.39,1.73,3.938978515,314.8024279,0.046646555,4.42,8.8,0,0,0,0,0,0,1
https://doi.org/10.1364/OE.25.030843,ITO,,In,49,TiO2,38,12.66,1444,79.865,0.1,3.86,5.33,2.95,2.68,200,GaN,3.39,1.73,3.896821667,318.2080439,0.039891174,4.42,8.8,0,0,0,0,0,0,1
https://doi.org/10.1364/OE.25.030843,ITO,,In,49,TiO2,38,12.66,1444,79.865,0.1,3.86,5.33,2.95,2.68,200,GaN,3.39,1.73,3.865358952,320.7981498,0.055017288,4.42,8.8,0,0,0,0,0,0,1
https://doi.org/10.1364/OE.25.030843,ITO,,In,49,TiO2,38,12.66,1444,79.865,0.1,3.86,5.33,2.95,2.68,200,GaN,3.39,1.73,3.821882588,324.4474343,0.063406221,4.419354839,8.8,0,0,0,0,0,0,1
https://doi.org/10.1364/OE.25.030843,ITO,,In,49,TiO2,38,12.66,1444,79.865,0.1,3.86,5.33,2.95,2.68,200,GaN,3.39,1.73,3.79204893,327,0.093,4.419354839,8.8,0,0,0,0,0,0,1
https://doi.org/10.1364/OE.25.030843,ITO,,In,49,TiO2,38,12.66,1444,79.865,0.1,3.86,5.33,2.95,2.68,200,GaN,3.39,1.73,3.759114935,329.8648808,0.045064645,4.42,8.8,0,0,0,0,0,0,1
https://doi.org/10.1364/OE.25.030843,ITO,,In,49,TiO2,38,12.66,1444,79.865,0.1,3.86,5.33,2.95,2.68,200,GaN,3.39,1.73,3.724985239,332.8872252,0.031504048,4.42,8.8,0,0,0,0,0,0,1
https://doi.org/10.1364/OE.25.030843,ITO,,In,49,TiO2,38,12.66,1444,79.865,0.1,3.86,5.33,2.95,2.68,200,GaN,3.39,1.73,3.696696007,335.4346686,0.030893108,4.42,8.8,0,0,0,0,0,0,1
https://doi.org/10.1364/OE.25.030843,ITO,,In,49,TiO2,38,12.66,1444,79.865,0.1,3.86,5.33,2.95,2.68,200,GaN,3.39,1.73,3.619880521,342.5527425,0.040322869,4.42,8.8,0,0,0,0,0,0,1
https://doi.org/10.1364/OE.25.030843,ITO,,In,49,TiO2,38,12.66,1444,79.865,0.1,3.86,5.33,2.95,2.68,200,GaN,3.39,1.73,3.593851525,345.0337309,0.022984107,4.42,8.8,0,0,0,0,0,0,1
https://doi.org/10.1364/OE.25.030843,ITO,,In,49,TiO2,38,12.66,1444,79.865,0.1,3.86,5.33,2.95,2.68,200,GaN,3.39,1.73,3.565410121,347.7860773,0.022166298,4.42,8.8,0,0,0,0,0,0,1
https://doi.org/10.1364/OE.25.030843,ITO,,In,49,TiO2,38,12.66,1444,79.865,0.1,3.86,5.33,2.95,2.68,200,GaN,3.39,1.73,3.539844439,350.2978793,0.019791459,4.42,8.8,0,0,0,0,0,0,1
https://doi.org/10.1364/OE.25.030843,ITO,,In,49,TiO2,38,12.66,1444,79.865,0.1,3.86,5.33,2.95,2.68,200,GaN,3.39,1.73,3.500948198,354.1897594,0.020982335,4.42,8.8,0,0,0,0,0,0,1
https://doi.org/10.1364/OE.25.030843,ITO,,In,49,TiO2,38,12.66,1444,79.865,0.1,3.86,5.33,2.95,2.68,200,GaN,3.39,1.73,3.474527728,356.8830348,0.017757973,4.42,8.8,0,0,0,0,0,0,1
https://doi.org/10.1364/OE.25.030843,ITO,,In,49,TiO2,38,12.66,1444,79.865,0.1,3.86,5.33,2.95,2.68,200,GaN,3.39,1.73,3.450763522,359.3407639,0.015867003,4.42,8.8,0,0,0,0,0,0,1
https://doi.org/10.1364/OE.25.030843,ITO,,In,49,TiO2,38,12.66,1444,79.865,0.1,3.86,5.33,2.95,2.68,200,GaN,3.39,1.73,3.416851615,362.9071847,0.02574054,4.42,8.8,0,0,0,0,0,0,1
https://doi.org/10.1364/OE.25.030843,ITO,,In,49,TiO2,38,12.66,1444,79.865,0.1,3.86,5.33,2.95,2.68,200,GaN,3.39,1.73,3.387326175,366.0704449,0.01850425,4.42,8.8,0,0,0,0,0,0,1
https://doi.org/10.1364/OE.25.030843,ITO,,In,49,TiO2,38,12.66,1444,79.865,0.1,3.86,5.33,2.95,2.68,200,GaN,3.39,1.73,3.365436114,368.4515046,0.020203529,4.42,8.8,0,0,0,0,0,0,1
https://doi.org/10.1364/OE.25.030843,ITO,,In,49,TiO2,38,12.66,1444,79.865,0.1,3.86,5.33,2.95,2.68,200,GaN,3.39,1.73,3.335002525,371.8138114,0.006910527,4.42,8.8,0,0,0,0,0,0,1
https://doi.org/10.1364/OE.25.030843,ITO,,In,49,TiO2,38,12.66,1444,79.865,0.1,3.86,5.33,2.95,2.68,200,GaN,3.39,1.73,3.307651984,374.8882911,0.000515362,4.42,8.8,0,0,0,0,0,0,1
https://doi.org/10.1364/OE.25.030843,ITO,,In,49,TiO2,38,12.66,1444,79.865,0.1,3.86,5.33,2.95,2.68,200,GaN,3.39,1.73,3.286135192,377.342966,0.001389546,4.42,8.8,0,0,0,0,0,0,1
https://doi.org/10.1364/OE.25.030843,ITO,,In,49,TiO2,38,12.66,1444,79.865,0.1,3.86,5.33,2.95,2.68,200,GaN,3.39,1.73,3.251499648,381.3624894,0.000940859,4.42,8.8,0,0,0,0,0,0,1
https://pubs.acs.org/doi/10.1021/acssuschemeng.9b07449,Ag,47,Ag,47,WSe2,142,47.33,20164,341.782,180,8.66,6,1.64,1.45,120,Si,1.1,0.61,3.1,400,0.013233981,7.757,2,0,0,0,0,0,0,1
https://pubs.acs.org/doi/10.1021/acssuschemeng.9b07449,Ag,47,Ag,47,WSe2,142,47.33,20164,341.782,180,8.66,6,1.64,1.45,120,Si,1.1,0.61,2.890410959,429.0047393,0.0175842,7.757,2,0,0,0,0,0,0,1
https://pubs.acs.org/doi/10.1021/acssuschemeng.9b07449,Ag,47,Ag,47,WSe2,142,47.33,20164,341.782,180,8.66,6,1.64,1.45,120,Si,1.1,0.61,2.638563937,469.9526066,0.031658287,7.757,2,0,0,0,0,0,0,1
https://pubs.acs.org/doi/10.1021/acssuschemeng.9b07449,Ag,47,Ag,47,WSe2,142,47.33,20164,341.782,180,8.66,6,1.64,1.45,120,Si,1.1,0.61,2.387226277,519.4312796,0.095390289,7.757603045,2,0,0,0,0,0,0,1
https://pubs.acs.org/doi/10.1021/acssuschemeng.9b07449,Ag,47,Ag,47,WSe2,142,47.33,20164,341.782,180,8.66,6,1.64,1.45,120,Si,1.1,0.61,2.217288135,559.2417062,0.080190174,7.757,2,0,0,0,0,0,0,1
https://pubs.acs.org/doi/10.1021/acssuschemeng.9b07449,Ag,47,Ag,47,WSe2,142,47.33,20164,341.782,180,8.66,6,1.64,1.45,120,Si,1.1,0.61,2.066013898,600.1895735,0.067648292,7.757,2,0,0,0,0,0,0,1
https://pubs.acs.org/doi/10.1021/acssuschemeng.9b07449,Ag,47,Ag,47,WSe2,142,47.33,20164,341.782,180,8.66,6,1.64,1.45,120,Si,1.1,0.61,1.851925255,669.5734597,0.042601529,7.757,2,0,0,0,0,0,0,1
https://pubs.acs.org/doi/10.1021/acssuschemeng.9b07449,Ag,47,Ag,47,MoSe2-WSe2,142,47.33,20164,341.782,180,8.66,6,0.7,1.25,240,Si,1.1,0.61,2.384615385,520,0.342464079,121.7041991,2,0,0,0,0,0,0,1
https://pubs.acs.org/doi/10.1021/acssuschemeng.9b07449,Ag,47,Ag,47,MoSe2-WSe2,142,47.33,20164,341.782,180,8.66,6,0.7,1.25,240,Si,1.1,0.61,2.384615385,520,0.356352345,135.7309955,2,0,0,0,0,0,0,1
https://pubs.acs.org/doi/10.1021/acssuschemeng.9b07449,Ag,47,Ag,47,MoSe2-WSe2,142,47.33,20164,341.782,180,8.66,6,0.7,1.25,240,Si,1.1,0.61,2.384615385,520,0.288343724,185.701458,2,0,0,0,0,0,0,1
https://pubs.acs.org/doi/10.1021/acssuschemeng.9b07449,Ag,47,Ag,47,MoSe2-WSe2,142,47.33,20164,341.782,180,8.66,6,0.7,1.25,240,Si,1.1,0.61,2.384615385,520,0.275559033,220.7684492,2,0,0,0,0,0,0,1
https://pubs.acs.org/doi/10.1021/acssuschemeng.9b07449,Ag,47,Ag,47,MoSe2-WSe2,142,47.33,20164,341.782,180,8.66,6,0.7,1.25,240,Si,1.1,0.61,2.384615385,520,0.260631728,291.7791063,2,0,0,0,0,0,0,1
https://pubs.acs.org/doi/10.1021/acssuschemeng.9b07449,Ag,47,Ag,47,MoSe2-WSe2,142,47.33,20164,341.782,180,8.66,6,0.7,1.25,240,Si,1.1,0.61,2.384615385,520,0.216107959,436.430445,2,0,0,0,0,0,0,1
https://pubs.acs.org/doi/10.1021/acssuschemeng.9b07449,Ag,47,Ag,47,MoSe2-WSe2,142,47.33,20164,341.782,180,8.66,6,0.7,1.25,240,Si,1.1,0.61,2.384615385,520,0.178799377,588.0951818,2,0,0,0,0,0,0,1
https://pubs.acs.org/doi/10.1021/acssuschemeng.9b07449,Ag,47,Ag,47,MoSe2-WSe2,142,47.33,20164,341.782,180,8.66,6,0.7,1.25,240,Si,1.1,0.61,2.384615385,520,0.154578808,745.0199674,2,0,0,0,0,0,0,1
https://pubs.acs.org/doi/10.1021/acssuschemeng.9b07449,Ag,47,Ag,47,MoSe2-WSe2,142,47.33,20164,341.782,180,8.66,6,0.7,1.25,240,Si,1.1,0.61,2.384615385,520,0.022234971,121.7041991,2.970723748,0,0,0,0,0,0,1
https://pubs.acs.org/doi/10.1021/acssuschemeng.9b07449,Ag,47,Ag,47,MoSe2-WSe2,142,47.33,20164,341.782,180,8.66,6,0.7,1.25,240,Si,1.1,0.61,2.384615385,520,0.021674349,121.7041991,2.468194272,0,0,0,0,0,0,1
https://pubs.acs.org/doi/10.1021/acssuschemeng.9b07449,Ag,47,Ag,47,MoSe2-WSe2,142,47.33,20164,341.782,180,8.66,6,0.7,1.25,240,Si,1.1,0.61,2.384615385,520,0.020839645,121.7041991,1.965664796,0,0,0,0,0,0,1
https://pubs.acs.org/doi/10.1021/acssuschemeng.9b07449,Ag,47,Ag,47,MoSe2-WSe2,142,47.33,20164,341.782,180,8.66,6,0.7,1.25,240,Si,1.1,0.61,2.384615385,520,0.012563224,121.7041991,1.326081826,0,0,0,0,0,0,1
https://pubs.acs.org/doi/10.1021/acssuschemeng.9b07449,Ag,47,Ag,47,MoSe2-WSe2,142,47.33,20164,341.782,180,8.66,6,0.7,1.25,240,Si,1.1,0.61,2.384615385,520,0.001728133,121.7041991,0.947915705,0,0,0,0,0,0,1
https://pubs.acs.org/doi/10.1021/acssuschemeng.9b07449,Ag,47,Ag,47,MoSe2-WSe2,142,47.33,20164,341.782,180,8.66,6,0.7,1.25,240,Si,1.1,0.61,2.384615385,520,0.001242779,121.7041991,0.625586192,0,0,0,0,0,0,1
https://pubs.acs.org/doi/10.1021/acssuschemeng.9b07449,Ag,47,Ag,47,MoSe2-WSe2,142,47.33,20164,341.782,180,8.66,6,0.7,1.25,240,Si,1.1,0.61,2.384615385,520,0.020092148,121.7041991,1.630645145,0,0,0,0,0,0,1
https://pubs.acs.org/doi/10.1021/acssuschemeng.9b07449,Ag,47,Ag,47,MoSe2-WSe2,142,47.33,20164,341.782,180,8.66,6,0.7,1.25,240,Si,1.1,0.61,2.384615385,520,0.021113727,121.7041991,2.133174621,0,0,0,0,0,0,1
https://doi.org/10.1016/j.apsusc.2020.147739,Ag,47,Ag,47,SnSe2,118,39.33,13924,276.653,450,5.54,5.33,1.27,0.7,50,Si,1.1,0.61,2.032786885,610,10.20758014,119,2.498920734,0,0,0,0,0,0,1
https://doi.org/10.1016/j.apsusc.2020.147739,Ag,47,Ag,47,SnSe2,118,39.33,13924,276.653,450,5.54,5.33,1.27,0.7,50,Si,1.1,0.61,2.032786885,610,10.11831607,119,2.295824335,0,0,0,0,0,0,1
https://doi.org/10.1016/j.apsusc.2020.147739,Ag,47,Ag,47,SnSe2,118,39.33,13924,276.653,450,5.54,5.33,1.27,0.7,50,Si,1.1,0.61,2.032786885,610,7.808750143,119,1.999804045,0,0,0,0,0,0,1
https://doi.org/10.1016/j.apsusc.2020.147739,Ag,47,Ag,47,SnSe2,118,39.33,13924,276.653,450,5.54,5.33,1.27,0.7,50,Si,1.1,0.61,2.032786885,610,5.178907662,119,1.798759125,0,0,0,0,0,0,1
https://doi.org/10.1016/j.apsusc.2020.147739,Ag,47,Ag,47,SnSe2,118,39.33,13924,276.653,450,5.54,5.33,1.27,0.7,50,Si,1.1,0.61,2.032786885,610,2.997392733,119,1.59883442,0,0,0,0,0,0,1
https://doi.org/10.1016/j.apsusc.2020.147739,Ag,47,Ag,47,SnSe2,118,39.33,13924,276.653,450,5.54,5.33,1.27,0.7,50,Si,1.1,0.61,2.032786885,610,1.416969828,119,1.399515711,0,0,0,0,0,0,1
https://doi.org/10.1016/j.apsusc.2020.147739,Ag,47,Ag,47,SnSe2,118,39.33,13924,276.653,450,5.54,5.33,1.27,0.7,50,Si,1.1,0.61,2.032786885,610,0.686051388,119,1.19434219,0,0,0,0,0,0,1
https://doi.org/10.1016/j.apsusc.2020.147739,Ag,47,Ag,47,SnSe2,118,39.33,13924,276.653,450,5.54,5.33,1.27,0.7,50,Si,1.1,0.61,2.032786885,610,0.33805585,119,0.992399748,0,0,0,0,0,0,1
https://doi.org/10.1016/j.apsusc.2020.147739,Ag,47,Ag,47,SnSe2,118,39.33,13924,276.653,450,5.54,5.33,1.27,0.7,50,Si,1.1,0.61,2.032786885,610,0.077619664,119,0.79630485,0,0,0,0,0,0,1
https://doi.org/10.1016/j.apsusc.2020.147739,Ag,47,Ag,47,SnSe2,118,39.33,13924,276.653,450,5.54,5.33,1.27,0.7,50,Si,1.1,0.61,3.095602837,400.5681818,0.931603774,119,2,0,0,0,0,0,0,1
https://doi.org/10.1016/j.apsusc.2020.147739,Ag,47,Ag,47,SnSe2,118,39.33,13924,276.653,450,5.54,5.33,1.27,0.7,50,Si,1.1,0.61,2.819638243,439.7727273,1.591981132,119,2,0,0,0,0,0,0,1
https://doi.org/10.1016/j.apsusc.2020.147739,Ag,47,Ag,47,SnSe2,118,39.33,13924,276.653,450,5.54,5.33,1.27,0.7,50,Si,1.1,0.61,2.642130751,469.3181818,3.266509434,119,2,0,0,0,0,0,0,1
https://doi.org/10.1016/j.apsusc.2020.147739,Ag,47,Ag,47,SnSe2,118,39.33,13924,276.653,450,5.54,5.33,1.27,0.7,50,Si,1.1,0.61,2.385136612,519.8863636,6.497641509,119,2,0,0,0,0,0,0,1
https://doi.org/10.1016/j.apsusc.2020.147739,Ag,47,Ag,47,SnSe2,118,39.33,13924,276.653,450,5.54,5.33,1.27,0.7,50,Si,1.1,0.61,2.215634518,559.6590909,7.370283019,119,2,0,0,0,0,0,0,1
https://doi.org/10.1016/j.apsusc.2020.147739,Ag,47,Ag,47,SnSe2,118,39.33,13924,276.653,450,5.54,5.33,1.27,0.7,50,Si,1.1,0.61,2.033923579,609.6590909,7.912735849,119,2,0,0,0,0,0,0,1
https://doi.org/10.1016/j.apsusc.2020.147739,Ag,47,Ag,47,SnSe2,118,39.33,13924,276.653,450,5.54,5.33,1.27,0.7,50,Si,1.1,0.61,1.96967509,629.5454545,7.606132075,119,2,0,0,0,0,0,0,1
https://doi.org/10.1016/j.apsusc.2020.147739,Ag,47,Ag,47,SnSe2,118,39.33,13924,276.653,450,5.54,5.33,1.27,0.7,50,Si,1.1,0.61,1.851060221,669.8863636,3.714622642,119,2,0,0,0,0,0,0,1
https://doi.org/10.1016/j.apsusc.2020.147739,Ag,47,Ag,47,SnSe2,118,39.33,13924,276.653,450,5.54,5.33,1.27,0.7,50,Si,1.1,0.61,2.032786885,610,7.601761179,96.65532925,2,0,0,0,0,0,0,1
https://doi.org/10.1016/j.apsusc.2020.147739,Ag,47,Ag,47,SnSe2,118,39.33,13924,276.653,450,5.54,5.33,1.27,0.7,50,Si,1.1,0.61,2.032786885,610,5.125279342,252.6879237,2,0,0,0,0,0,0,1
https://doi.org/10.1016/j.apsusc.2020.147739,Ag,47,Ag,47,SnSe2,118,39.33,13924,276.653,450,5.54,5.33,1.27,0.7,50,Si,1.1,0.61,2.032786885,610,2.676028451,763.3400508,2,0,0,0,0,0,0,1
https://doi.org/10.1016/j.apsusc.2020.147739,Ag,47,Ag,47,SnSe2,118,39.33,13924,276.653,450,5.54,5.33,1.27,0.7,50,Si,1.1,0.61,2.032786885,610,1.480455738,2451.329027,2,0,0,0,0,0,0,1
https://doi.org/10.1016/j.apsusc.2020.147739,Ag,47,Ag,47,SnSe2,118,39.33,13924,276.653,450,5.54,5.33,1.27,0.7,50,Si,1.1,0.61,2.032786885,610,1.348831515,3359.155031,2,0,0,0,0,0,0,1
https://doi.org/10.1016/j.apsusc.2020.147739,Ag,47,Ag,47,SnSe2,118,39.33,13924,276.653,450,5.54,5.33,1.27,0.7,50,Si,1.1,0.61,2.032786885,610,1.085439243,5089.69835,2,0,0,0,0,0,0,1
https://doi.org/10.1016/j.apsusc.2020.147739,Ag,47,Ag,47,SnSe2,118,39.33,13924,276.653,450,5.54,5.33,1.27,0.7,50,Si,1.1,0.61,2.032786885,610,3.003037946,550.8550855,2,0,0,0,0,0,0,1
https://doi.org/10.1016/j.apsusc.2020.147739,Ag,47,Ag,47,SnSe2,118,39.33,13924,276.653,450,5.54,5.33,1.27,0.7,50,Si,1.1,0.61,2.032786885,610,1.767817846,1609.360936,2,0,0,0,0,0,0,1
https://doi.org/10.1016/j.apsusc.2020.147739,Ag,47,Ag,47,SnSe2,118,39.33,13924,276.653,450,5.54,5.33,1.35,0.7,40,Si,1.1,0.61,2.032786885,610,2.803724876,119,2.498920734,0,0,0,0,0,0,1
https://doi.org/10.1016/j.apsusc.2020.147739,Ag,47,Ag,47,SnSe2,118,39.33,13924,276.653,450,5.54,5.33,1.35,0.7,40,Si,1.1,0.61,2.032786885,610,2.282244288,119,2.295824335,0,0,0,0,0,0,1
https://doi.org/10.1016/j.apsusc.2020.147739,Ag,47,Ag,47,SnSe2,118,39.33,13924,276.653,450,5.54,5.33,1.35,0.7,40,Si,1.1,0.61,2.032786885,610,1.557815803,119,1.999804045,0,0,0,0,0,0,1
https://doi.org/10.1016/j.apsusc.2020.147739,Ag,47,Ag,47,SnSe2,118,39.33,13924,276.653,450,5.54,5.33,1.35,0.7,40,Si,1.1,0.61,2.032786885,610,1.174544787,119,1.798759125,0,0,0,0,0,0,1
https://doi.org/10.1016/j.apsusc.2020.147739,Ag,47,Ag,47,SnSe2,118,39.33,13924,276.653,450,5.54,5.33,1.35,0.7,40,Si,1.1,0.61,2.032786885,610,0.803201659,119,1.59883442,0,0,0,0,0,0,1
https://doi.org/10.1016/j.apsusc.2020.147739,Ag,47,Ag,47,SnSe2,118,39.33,13924,276.653,450,5.54,5.33,1.35,0.7,40,Si,1.1,0.61,2.032786885,610,0.574385511,119,1.399515711,0,0,0,0,0,0,1
https://doi.org/10.1016/j.apsusc.2020.147739,Ag,47,Ag,47,SnSe2,118,39.33,13924,276.653,450,5.54,5.33,1.35,0.7,40,Si,1.1,0.61,2.032786885,610,0.388098318,119,1.19434219,0,0,0,0,0,0,1
https://doi.org/10.1016/j.apsusc.2020.147739,Ag,47,Ag,47,SnSe2,118,39.33,13924,276.653,450,5.54,5.33,1.35,0.7,40,Si,1.1,0.61,2.032786885,610,0.17076326,119,0.992399748,0,0,0,0,0,0,1
https://doi.org/10.1016/j.apsusc.2020.147739,Ag,47,Ag,47,SnSe2,118,39.33,13924,276.653,450,5.54,5.33,1.35,0.7,40,Si,1.1,0.61,2.032786885,610,0.077619664,119,0.79630485,0,0,0,0,0,0,1
https://doi.org/10.1016/j.apsusc.2020.147739,Ag,47,Ag,47,SnSe2,118,39.33,13924,276.653,450,5.54,5.33,1.35,0.7,40,Si,1.1,0.61,3.104409673,399.4318182,0.153301887,119,2,0,0,0,0,0,0,1
https://doi.org/10.1016/j.apsusc.2020.147739,Ag,47,Ag,47,SnSe2,118,39.33,13924,276.653,450,5.54,5.33,1.35,0.7,40,Si,1.1,0.61,2.823285899,439.2045455,0.45990566,119,2,0,0,0,0,0,0,1
https://doi.org/10.1016/j.apsusc.2020.147739,Ag,47,Ag,47,SnSe2,118,39.33,13924,276.653,450,5.54,5.33,1.35,0.7,40,Si,1.1,0.61,2.638935913,469.8863636,0.813679245,119,2,0,0,0,0,0,0,1
https://doi.org/10.1016/j.apsusc.2020.147739,Ag,47,Ag,47,SnSe2,118,39.33,13924,276.653,450,5.54,5.33,1.35,0.7,40,Si,1.1,0.61,2.385136612,519.8863636,0.860849057,119,2,0,0,0,0,0,0,1
https://doi.org/10.1016/j.apsusc.2020.147739,Ag,47,Ag,47,SnSe2,118,39.33,13924,276.653,450,5.54,5.33,1.35,0.7,40,Si,1.1,0.61,2.215634518,559.6590909,1.591981132,119,2,0,0,0,0,0,0,1
https://doi.org/10.1016/j.apsusc.2020.147739,Ag,47,Ag,47,SnSe2,118,39.33,13924,276.653,450,5.54,5.33,1.35,0.7,40,Si,1.1,0.61,2.033923579,609.6590909,2.747641509,119,2,0,0,0,0,0,0,1
https://doi.org/10.1016/j.apsusc.2020.147739,Ag,47,Ag,47,SnSe2,118,39.33,13924,276.653,450,5.54,5.33,1.35,0.7,40,Si,1.1,0.61,1.967899008,630.1136364,2.488207547,119,2,0,0,0,0,0,0,1
https://doi.org/10.1016/j.apsusc.2020.147739,Ag,47,Ag,47,SnSe2,118,39.33,13924,276.653,450,5.54,5.33,1.35,0.7,40,Si,1.1,0.61,1.851060221,669.8863636,0.601415094,119,2,0,0,0,0,0,0,1
https://doi.org/10.1016/j.apsusc.2020.147739,Ag,47,Ag,47,SnSe2,118,39.33,13924,276.653,450,5.54,5.33,1.35,0.7,40,Si,1.1,0.61,2.032786885,610,2.698258466,128.5710872,2,0,0,0,0,0,0,1
https://doi.org/10.1016/j.apsusc.2020.147739,Ag,47,Ag,47,SnSe2,118,39.33,13924,276.653,450,5.54,5.33,1.35,0.7,40,Si,1.1,0.61,2.032786885,610,1.269013205,252.6879237,2,0,0,0,0,0,0,1
https://doi.org/10.1016/j.apsusc.2020.147739,Ag,47,Ag,47,SnSe2,118,39.33,13924,276.653,450,5.54,5.33,1.35,0.7,40,Si,1.1,0.61,2.032786885,610,0.854788227,586.0302844,2,0,0,0,0,0,0,1
https://doi.org/10.1016/j.apsusc.2020.147739,Ag,47,Ag,47,SnSe2,118,39.33,13924,276.653,450,5.54,5.33,1.35,0.7,40,Si,1.1,0.61,2.032786885,610,0.816297949,791.7096134,2,0,0,0,0,0,0,1
https://doi.org/10.1016/j.apsusc.2020.147739,Ag,47,Ag,47,SnSe2,118,39.33,13924,276.653,450,5.54,5.33,1.35,0.7,40,Si,1.1,0.61,2.032786885,610,0.493717525,1642.796492,2,0,0,0,0,0,0,1
https://doi.org/10.1016/j.apsusc.2020.147739,Ag,47,Ag,47,SnSe2,118,39.33,13924,276.653,450,5.54,5.33,1.35,0.7,40,Si,1.1,0.61,2.032786885,610,0.401911367,2474.024677,2,0,0,0,0,0,0,1
https://doi.org/10.1016/j.apsusc.2020.147739,Ag,47,Ag,47,SnSe2,118,39.33,13924,276.653,450,5.54,5.33,1.35,0.7,40,Si,1.1,0.61,2.032786885,610,0.376787464,3366.247421,2,0,0,0,0,0,0,1
https://doi.org/10.1016/j.apsusc.2020.147739,Ag,47,Ag,47,SnSe2,118,39.33,13924,276.653,450,5.54,5.33,1.35,0.7,40,Si,1.1,0.61,2.032786885,610,0.339812348,5125.160304,2,0,0,0,0,0,0,1
https://onlinelibrary.wiley.com/doi/abs/10.1002/adfm.201907951,Graphene,6,Si,14,MoTe2,146,48.66,21316,351.15,180,7.23,6,1.1,0.86,4.15,Si,1,0.61,1.265306122,980,0.061708113,2190,1.756940357,0,0,0,0,1,0,0
https://onlinelibrary.wiley.com/doi/abs/10.1002/adfm.201907951,Graphene,6,Si,14,MoTe2,146,48.66,21316,351.15,180,7.23,6,1.1,0.86,4.15,Si,1,0.61,1.265306122,980,0.061713738,2190,1.668790669,0,0,0,0,1,0,0
https://onlinelibrary.wiley.com/doi/abs/10.1002/adfm.201907951,Graphene,6,Si,14,MoTe2,146,48.66,21316,351.15,180,7.23,6,1.1,0.86,4.15,Si,1,0.61,1.265306122,980,0.061475948,2190,1.580640981,0,0,0,0,1,0,0
https://onlinelibrary.wiley.com/doi/abs/10.1002/adfm.201907951,Graphene,6,Si,14,MoTe2,146,48.66,21316,351.15,180,7.23,6,1.1,0.86,4.15,Si,1,0.61,1.265306122,980,0.06140998,2190,1.492491292,0,0,0,0,1,0,0
https://onlinelibrary.wiley.com/doi/abs/10.1002/adfm.201907951,Graphene,6,Si,14,MoTe2,146,48.66,21316,351.15,180,7.23,6,1.1,0.86,4.15,Si,1,0.61,1.265306122,980,0.06137265,2190,1.404341604,0,0,0,0,1,0,0
https://onlinelibrary.wiley.com/doi/abs/10.1002/adfm.201907951,Graphene,6,Si,14,MoTe2,146,48.66,21316,351.15,180,7.23,6,1.1,0.86,4.15,Si,1,0.61,1.265306122,980,0.061106223,2190,1.316191916,0,0,0,0,1,0,0
https://onlinelibrary.wiley.com/doi/abs/10.1002/adfm.201907951,Graphene,6,Si,14,MoTe2,146,48.66,21316,351.15,180,7.23,6,1.1,0.86,4.15,Si,1,0.61,1.265306122,980,0.061111848,2190,1.228042228,0,0,0,0,1,0,0
https://onlinelibrary.wiley.com/doi/abs/10.1002/adfm.201907951,Graphene,6,Si,14,MoTe2,146,48.66,21316,351.15,180,7.23,6,1.1,0.86,4.15,Si,1,0.61,1.265306122,980,0.061117473,2190,1.13989254,0,0,0,0,1,0,0
https://onlinelibrary.wiley.com/doi/abs/10.1002/adfm.201907951,Graphene,6,Si,14,MoTe2,146,48.66,21316,351.15,180,7.23,6,1.1,0.86,4.15,Si,1,0.61,1.265306122,980,0.061051505,2190,1.051742852,0,0,0,0,1,0,0
https://onlinelibrary.wiley.com/doi/abs/10.1002/adfm.201907951,Graphene,6,Si,14,MoTe2,146,48.66,21316,351.15,180,7.23,6,1.1,0.86,4.15,Si,1,0.61,1.265306122,980,0.060813716,2190,0.963593164,0,0,0,0,1,0,0
https://onlinelibrary.wiley.com/doi/abs/10.1002/adfm.201907951,Graphene,6,Si,14,MoTe2,146,48.66,21316,351.15,180,7.23,6,1.1,0.86,4.15,Si,1,0.61,1.265306122,980,0.060547288,2190,0.875443475,0,0,0,0,1,0,0
https://onlinelibrary.wiley.com/doi/abs/10.1002/adfm.201907951,Graphene,6,Si,14,MoTe2,146,48.66,21316,351.15,180,7.23,6,1.1,0.86,4.15,Si,1,0.61,1.265306122,980,0.060080402,2190,0.787293787,0,0,0,0,1,0,0
https://onlinelibrary.wiley.com/doi/abs/10.1002/adfm.201907951,Graphene,6,Si,14,MoTe2,146,48.66,21316,351.15,180,7.23,6,1.1,0.86,4.15,Si,1,0.61,1.265306122,980,0.058768722,2190,0.699144099,0,0,0,0,1,0,0
https://onlinelibrary.wiley.com/doi/abs/10.1002/adfm.201907951,Graphene,6,Si,14,MoTe2,146,48.66,21316,351.15,180,7.23,6,1.1,0.86,4.15,Si,1,0.61,1.265306122,980,0.056149708,2190,0.623014823,0,0,0,0,1,0,0
https://onlinelibrary.wiley.com/doi/abs/10.1002/adfm.201907951,Graphene,6,Si,14,MoTe2,146,48.66,21316,351.15,180,7.23,6,1.1,0.86,4.15,Si,1,0.61,1.265306122,980,0.053317706,2190,0.574933175,0,0,0,0,1,0,0
https://onlinelibrary.wiley.com/doi/abs/10.1002/adfm.201907951,Graphene,6,Si,14,MoTe2,146,48.66,21316,351.15,180,7.23,6,1.1,0.86,4.15,Si,1,0.61,1.265306122,980,0.045072018,2190,0.512541513,0,0,0,0,1,0,0
https://onlinelibrary.wiley.com/doi/abs/10.1002/adfm.201907951,Graphene,6,Si,14,MoTe2,146,48.66,21316,351.15,180,7.23,6,1.1,0.86,4.15,Si,1,0.61,1.265306122,980,0.040389658,2190,0.47008847,0,0,0,0,1,0,0
https://onlinelibrary.wiley.com/doi/abs/10.1002/adfm.201907951,Graphene,6,Si,14,MoTe2,146,48.66,21316,351.15,180,7.23,6,1.1,0.86,4.15,Si,1,0.61,1.265306122,980,0.034132332,2190,0.414661015,0,0,0,0,1,0,0
https://onlinelibrary.wiley.com/doi/abs/10.1002/adfm.201907951,Graphene,6,Si,14,MoTe2,146,48.66,21316,351.15,180,7.23,6,1.1,0.86,4.15,Si,1,0.61,1.265306122,980,0.030556945,2190,0.394010563,0,0,0,0,1,0,0
https://onlinelibrary.wiley.com/doi/abs/10.1002/adfm.201907951,Graphene,6,Si,14,MoTe2,146,48.66,21316,351.15,180,7.23,6,1.1,0.86,4.15,Si,1,0.61,1.265306122,980,0.026659681,2190,0.358201504,0,0,0,0,1,0,0
https://onlinelibrary.wiley.com/doi/abs/10.1002/adfm.201907951,Graphene,6,Si,14,MoTe2,146,48.66,21316,351.15,180,7.23,6,1.1,0.86,4.15,Si,1,0.61,1.265306122,980,0.021859624,2190,0.317162117,0,0,0,0,1,0,0
https://onlinelibrary.wiley.com/doi/abs/10.1002/adfm.201907951,Graphene,6,Si,14,MoTe2,146,48.66,21316,351.15,180,7.23,6,1.1,0.86,4.15,Si,1,0.61,1.265306122,980,0.018029139,2190,0.268258561,0,0,0,0,1,0,0
https://onlinelibrary.wiley.com/doi/abs/10.1002/adfm.201907951,Graphene,6,Si,14,MoTe2,146,48.66,21316,351.15,180,7.23,6,1.1,0.86,4.15,Si,1,0.61,1.265306122,980,0.014150228,2190,0.241032841,0,0,0,0,1,0,0
https://onlinelibrary.wiley.com/doi/abs/10.1002/adfm.201907951,Graphene,6,Si,14,MoTe2,146,48.66,21316,351.15,180,7.23,6,1.1,0.86,4.15,Si,1,0.61,1.265306122,980,0.010372866,2190,0.185040324,0,0,0,0,1,0,0
https://onlinelibrary.wiley.com/doi/abs/10.1002/adfm.201907951,Graphene,6,Si,14,MoTe2,146,48.66,21316,351.15,180,7.23,6,1.1,0.86,4.15,Si,1,0.61,1.265306122,980,0.002645688,2190,0.052546103,0,0,0,0,1,0,0
https://onlinelibrary.wiley.com/doi/abs/10.1002/adfm.201907951,Graphene,6,Si,14,MoTe2,146,48.66,21316,351.15,180,7.23,6,1.1,0.86,4.15,Si,1,0.61,1.265306122,980,0.066297762,1310,1.756940357,0,0,0,0,1,0,0
https://onlinelibrary.wiley.com/doi/abs/10.1002/adfm.201907951,Graphene,6,Si,14,MoTe2,146,48.66,21316,351.15,180,7.23,6,1.1,0.86,4.15,Si,1,0.61,1.265306122,980,0.066307166,1310,1.668790669,0,0,0,0,1,0,0
https://onlinelibrary.wiley.com/doi/abs/10.1002/adfm.201907951,Graphene,6,Si,14,MoTe2,146,48.66,21316,351.15,180,7.23,6,1.1,0.86,4.15,Si,1,0.61,1.265306122,980,0.065789953,1310,1.580640981,0,0,0,0,1,0,0
https://onlinelibrary.wiley.com/doi/abs/10.1002/adfm.201907951,Graphene,6,Si,14,MoTe2,146,48.66,21316,351.15,180,7.23,6,1.1,0.86,4.15,Si,1,0.61,1.265306122,980,0.065631798,1310,1.492491292,0,0,0,0,1,0,0
https://onlinelibrary.wiley.com/doi/abs/10.1002/adfm.201907951,Graphene,6,Si,14,MoTe2,146,48.66,21316,351.15,180,7.23,6,1.1,0.86,4.15,Si,1,0.61,1.265306122,980,0.065545453,1310,1.404341604,0,0,0,0,1,0,0
https://onlinelibrary.wiley.com/doi/abs/10.1002/adfm.201907951,Graphene,6,Si,14,MoTe2,146,48.66,21316,351.15,180,7.23,6,1.1,0.86,4.15,Si,1,0.61,1.265306122,980,0.065506983,1310,1.316191916,0,0,0,0,1,0,0
https://onlinelibrary.wiley.com/doi/abs/10.1002/adfm.201907951,Graphene,6,Si,14,MoTe2,146,48.66,21316,351.15,180,7.23,6,1.1,0.86,4.15,Si,1,0.61,1.265306122,980,0.065348827,1310,1.228042228,0,0,0,0,1,0,0
https://onlinelibrary.wiley.com/doi/abs/10.1002/adfm.201907951,Graphene,6,Si,14,MoTe2,146,48.66,21316,351.15,180,7.23,6,1.1,0.86,4.15,Si,1,0.61,1.265306122,980,0.06528642,1310,1.13989254,0,0,0,0,1,0,0
https://onlinelibrary.wiley.com/doi/abs/10.1002/adfm.201907951,Graphene,6,Si,14,MoTe2,146,48.66,21316,351.15,180,7.23,6,1.1,0.86,4.15,Si,1,0.61,1.265306122,980,0.064793144,1310,1.051742852,0,0,0,0,1,0,0
https://onlinelibrary.wiley.com/doi/abs/10.1002/adfm.201907951,Graphene,6,Si,14,MoTe2,146,48.66,21316,351.15,180,7.23,6,1.1,0.86,4.15,Si,1,0.61,1.265306122,980,0.064730737,1310,0.963593164,0,0,0,0,1,0,0
https://onlinelibrary.wiley.com/doi/abs/10.1002/adfm.201907951,Graphene,6,Si,14,MoTe2,146,48.66,21316,351.15,180,7.23,6,1.1,0.86,4.15,Si,1,0.61,1.265306122,980,0.06433321,1310,0.875443475,0,0,0,0,1,0,0
https://onlinelibrary.wiley.com/doi/abs/10.1002/adfm.201907951,Graphene,6,Si,14,MoTe2,146,48.66,21316,351.15,180,7.23,6,1.1,0.86,4.15,Si,1,0.61,1.265306122,980,0.064227951,1310,0.796309096,0,0,0,0,1,0,0
https://onlinelibrary.wiley.com/doi/abs/10.1002/adfm.201907951,Graphene,6,Si,14,MoTe2,146,48.66,21316,351.15,180,7.23,6,1.1,0.86,4.15,Si,1,0.61,1.265306122,980,0.063538157,1310,0.699144099,0,0,0,0,1,0,0
https://onlinelibrary.wiley.com/doi/abs/10.1002/adfm.201907951,Graphene,6,Si,14,MoTe2,146,48.66,21316,351.15,180,7.23,6,1.1,0.86,4.15,Si,1,0.61,1.265306122,980,0.061911859,1310,0.610994411,0,0,0,0,1,0,0
https://onlinelibrary.wiley.com/doi/abs/10.1002/adfm.201907951,Graphene,6,Si,14,MoTe2,146,48.66,21316,351.15,180,7.23,6,1.1,0.86,4.15,Si,1,0.61,1.265306122,980,0.057676879,1310,0.526851527,0,0,0,0,1,0,0
https://onlinelibrary.wiley.com/doi/abs/10.1002/adfm.201907951,Graphene,6,Si,14,MoTe2,146,48.66,21316,351.15,180,7.23,6,1.1,0.86,4.15,Si,1,0.61,1.265306122,980,0.051787122,1310,0.462742663,0,0,0,0,1,0,0
https://onlinelibrary.wiley.com/doi/abs/10.1002/adfm.201907951,Graphene,6,Si,14,MoTe2,146,48.66,21316,351.15,180,7.23,6,1.1,0.86,4.15,Si,1,0.61,1.265306122,980,0.045586531,1310,0.418667819,0,0,0,0,1,0,0
https://onlinelibrary.wiley.com/doi/abs/10.1002/adfm.201907951,Graphene,6,Si,14,MoTe2,146,48.66,21316,351.15,180,7.23,6,1.1,0.86,4.15,Si,1,0.61,1.265306122,980,0.039903351,1310,0.378599779,0,0,0,0,1,0,0
https://onlinelibrary.wiley.com/doi/abs/10.1002/adfm.201907951,Graphene,6,Si,14,MoTe2,146,48.66,21316,351.15,180,7.23,6,1.1,0.86,4.15,Si,1,0.61,1.265306122,980,0.033904202,1310,0.338531739,0,0,0,0,1,0,0
https://onlinelibrary.wiley.com/doi/abs/10.1002/adfm.201907951,Graphene,6,Si,14,MoTe2,146,48.66,21316,351.15,180,7.23,6,1.1,0.86,4.15,Si,1,0.61,1.265306122,980,0.027905053,1310,0.298463698,0,0,0,0,1,0,0
https://onlinelibrary.wiley.com/doi/abs/10.1002/adfm.201907951,Graphene,6,Si,14,MoTe2,146,48.66,21316,351.15,180,7.23,6,1.1,0.86,4.15,Si,1,0.61,1.265306122,980,0.023800439,1310,0.27041607,0,0,0,0,1,0,0
https://onlinelibrary.wiley.com/doi/abs/10.1002/adfm.201907951,Graphene,6,Si,14,MoTe2,146,48.66,21316,351.15,180,7.23,6,1.1,0.86,4.15,Si,1,0.61,1.265306122,980,0.019427041,1310,0.231168831,0,0,0,0,1,0,0
https://onlinelibrary.wiley.com/doi/abs/10.1002/adfm.201907951,Graphene,6,Si,14,MoTe2,146,48.66,21316,351.15,180,7.23,6,1.1,0.86,4.15,Si,1,0.61,1.265306122,980,0.014993562,1310,0.18961039,0,0,0,0,1,0,0
https://doi.org/10.1016/j.optmat.2022.112537,Ag,47,Ag,47,WSe2,142,47.33,20164,341.782,180,8.66,6,1.65,1.45,2,Si,1.1,0.61,1.850746269,670,0.122926199,6.276538175,1,0,0,0,0,0,0,1
https://doi.org/10.1016/j.optmat.2022.112537,Ag,47,Ag,47,WSe2,142,47.33,20164,341.782,180,8.66,6,1.65,1.45,2,Si,1.1,0.61,1.850746269,670,0.079865201,10.83318986,1,0,0,0,0,0,0,1
https://doi.org/10.1016/j.optmat.2022.112537,Ag,47,Ag,47,WSe2,142,47.33,20164,341.782,180,8.66,6,1.65,1.45,2,Si,1.1,0.61,1.850746269,670,0.064581794,13.7104003,1,0,0,0,0,0,0,1
https://doi.org/10.1016/j.optmat.2022.112537,Ag,47,Ag,47,WSe2,142,47.33,20164,341.782,180,8.66,6,1.65,1.45,2,Si,1.1,0.61,1.850746269,670,0.060710427,19.351133,1,0,0,0,0,0,0,1
https://doi.org/10.1016/j.optmat.2022.112537,Ag,47,Ag,47,WSe2,142,47.33,20164,341.782,180,8.66,6,1.65,1.45,2,Si,1.1,0.61,1.850746269,670,0.054435269,25.18533597,1,0,0,0,0,0,0,1
https://doi.org/10.1016/j.optmat.2022.112537,Ag,47,Ag,47,WSe2,142,47.33,20164,341.782,180,8.66,6,1.65,1.45,2,Si,1.1,0.61,1.850746269,670,0.047689715,31.61727628,1,0,0,0,0,0,0,1
https://doi.org/10.1016/j.optmat.2022.112537,Ag,47,Ag,47,WSe2,142,47.33,20164,341.782,180,8.66,6,1.65,1.45,2,Si,1.1,0.61,1.850746269,670,0.041138875,37.73695279,1,0,0,0,0,0,0,1
https://doi.org/10.1016/j.optmat.2022.112537,Ag,47,Ag,47,WSe2,142,47.33,20164,341.782,180,8.66,6,1.65,1.45,2,Si,1.1,0.61,1.850746269,670,0.033855933,44.53728631,1,0,0,0,0,0,0,1
https://doi.org/10.1016/j.optmat.2022.112537,Ag,47,Ag,47,WSe2,142,47.33,20164,341.782,180,8.66,6,1.65,1.45,2,Si,1.1,0.61,1.850746269,670,0.027072304,50.97546322,1,0,0,0,0,0,0,1
https://doi.org/10.1016/j.optmat.2022.112537,Ag,47,Ag,47,WSe2,142,47.33,20164,341.782,180,8.66,6,1.65,1.45,2,Si,1.1,0.61,1.850746269,670,0.019947927,57.34484474,1,0,0,0,0,0,0,1
https://doi.org/10.1016/j.optmat.2022.112537,Ag,47,Ag,47,WSe2,142,47.33,20164,341.782,180,8.66,6,1.65,1.45,2,Si,1.1,0.61,1.850746269,670,0.017020364,64.011989,1,0,0,0,0,0,0,1
https://doi.org/10.1016/j.optmat.2022.112537,Ag,47,Ag,47,WSe2,142,47.33,20164,341.782,180,8.66,6,1.65,1.45,2,Si,1.1,0.61,1.850746269,670,0.015940975,69.773894,1,0,0,0,0,0,0,1
https://doi.org/10.1016/j.optmat.2022.112537,Ag,47,Ag,47,WSe2,142,47.33,20164,341.782,180,8.66,6,1.65,1.45,2,Si,1.1,0.61,1.850746269,670,0.01491768,75.67635418,1,0,0,0,0,0,0,1
https://doi.org/10.1016/j.optmat.2022.112537,Ag,47,Ag,47,WSe2,142,47.33,20164,341.782,180,8.66,6,1.65,1.45,2,Si,1.1,0.61,1.850746269,670,0.014791888,83.82769736,1,0,0,0,0,0,0,1
https://doi.org/10.1016/j.optmat.2022.112537,Ag,47,Ag,47,WSe2,142,47.33,20164,341.782,180,8.66,6,1.65,1.45,2,Si,1.1,0.61,1.850746269,670,0.014696459,90.01147494,1,0,0,0,0,0,0,1
https://doi.org/10.1016/j.optmat.2022.112537,Ag,47,Ag,47,WSe2,142,47.33,20164,341.782,180,8.66,6,1.65,1.45,2,Si,1.1,0.61,1.850746269,670,0.014618381,95.07092933,1,0,0,0,0,0,0,1
https://doi.org/10.1016/j.optmat.2022.112537,Ag,47,Ag,47,WSe2,142,47.33,20164,341.782,180,8.66,6,1.65,1.45,2,Si,1.1,0.61,1.850746269,670,0.010974741,109.6862634,1,0,0,0,0,0,0,1
https://doi.org/10.1016/j.optmat.2022.112537,Ag,47,Ag,47,WSe2,142,47.33,20164,341.782,180,8.66,6,1.65,1.45,2,Si,1.1,0.61,1.850746269,670,0.010198299,115.7012189,1,0,0,0,0,0,0,1
https://doi.org/10.1016/j.optmat.2022.112537,Ag,47,Ag,47,WSe2,142,47.33,20164,341.782,180,8.66,6,1.65,1.45,2,Si,1.1,0.61,1.850746269,670,0.011957945,119.8054613,1,0,0,0,0,0,0,1
https://doi.org/10.1016/j.optmat.2022.112537,Ag,47,Ag,47,WSe2,142,47.33,20164,341.782,180,8.66,6,1.65,1.45,2,Si,1.1,0.61,1.850746269,670,0.501692432,0.433585442,1,0,0,0,0,0,0,1
https://doi.org/10.1021/acsami.2c23234,Au,79,Ag,47,Borophane,5,5,25,10.811,20100,2.48,3,0,0,1.65,Si,1,0.61,3.397260274,365,0.034795434,4600,1.889871717,0,0,0,1,0,0,0
https://doi.org/10.1021/acsami.2c23234,Au,79,Ag,47,Borophane,5,5,25,10.811,20100,2.48,3,0,0,1.65,Si,1,0.61,3.397260274,365,0.044759217,4600,2.039957704,0,0,0,1,0,0,0
https://doi.org/10.1021/acsami.2c23234,Au,79,Ag,47,Borophane,5,5,25,10.811,20100,2.48,3,0,0,1.65,Si,1,0.61,3.397260274,365,0.054251752,4600,2.171820428,0,0,0,1,0,0,0
https://doi.org/10.1021/acsami.2c23234,Au,79,Ag,47,Borophane,5,5,25,10.811,20100,2.48,3,0,0,1.65,Si,1,0.61,3.397260274,365,0.065343275,4600,2.313716184,0,0,0,1,0,0,0
https://doi.org/10.1021/acsami.2c23234,Au,79,Ag,47,Borophane,5,5,25,10.811,20100,2.48,3,0,0,1.65,Si,1,0.61,3.397260274,365,0.078836875,4600,2.455611941,0,0,0,1,0,0,0
https://doi.org/10.1021/acsami.2c23234,Au,79,Ag,47,Borophane,5,5,25,10.811,20100,2.48,3,0,0,1.65,Si,1,0.61,3.397260274,365,0.09321545,4600,2.597507697,0,0,0,1,0,0,0
https://doi.org/10.1021/acsami.2c23234,Au,79,Ag,47,Borophane,5,5,25,10.811,20100,2.48,3,0,0,1.65,Si,1,0.61,3.397260274,365,0.1079733,4600,2.739403454,0,0,0,1,0,0,0
https://doi.org/10.1021/acsami.2c23234,Au,79,Ag,47,Borophane,5,5,25,10.811,20100,2.48,3,0,0,1.65,Si,1,0.61,3.397260274,365,0.124753951,4600,2.88129921,0,0,0,1,0,0,0
https://doi.org/10.1021/acsami.2c23234,Au,79,Ag,47,Borophane,5,5,25,10.811,20100,2.48,3,0,0,1.65,Si,1,0.61,3.397260274,365,0.142166727,4600,3.023194967,0,0,0,1,0,0,0
https://doi.org/10.1021/acsami.2c23234,Au,79,Ag,47,Borophane,5,5,25,10.811,20100,2.48,3,0,0,1.65,Si,1,0.61,3.397260274,365,0.157683127,4600,3.165090723,0,0,0,1,0,0,0
https://doi.org/10.1021/acsami.2c23234,Au,79,Ag,47,Borophane,5,5,25,10.811,20100,2.48,3,0,0,1.65,Si,1,0.61,3.397260274,365,0.17775083,4600,3.30698648,0,0,0,1,0,0,0
https://doi.org/10.1021/acsami.2c23234,Au,79,Ag,47,Borophane,5,5,25,10.811,20100,2.48,3,0,0,1.65,Si,1,0.61,3.397260274,365,0.197649965,4600,3.448882236,0,0,0,1,0,0,0
https://doi.org/10.1021/acsami.2c23234,Au,79,Ag,47,Borophane,5,5,25,10.811,20100,2.48,3,0,0,1.65,Si,1,0.61,3.397260274,365,0.216706267,4600,3.590777993,0,0,0,1,0,0,0
https://doi.org/10.1021/acsami.2c23234,Au,79,Ag,47,Borophane,5,5,25,10.811,20100,2.48,3,0,0,1.65,Si,1,0.61,3.397260274,365,0.241198846,4600,3.732673749,0,0,0,1,0,0,0
https://doi.org/10.1021/acsami.2c23234,Au,79,Ag,47,Borophane,5,5,25,10.811,20100,2.48,3,0,0,1.65,Si,1,0.61,3.397260274,365,0.261140124,4600,3.874569506,0,0,0,1,0,0,0
https://doi.org/10.1021/acsami.2c23234,Au,79,Ag,47,Borophane,5,5,25,10.811,20100,2.48,3,0,0,1.65,Si,1,0.61,3.397260274,365,0.286728387,4600,4.016465262,0,0,0,1,0,0,0
https://doi.org/10.1021/acsami.2c23234,Au,79,Ag,47,Borophane,5,5,25,10.811,20100,2.48,3,0,0,1.65,Si,1,0.61,3.397260274,365,0.314971576,4600,4.158361019,0,0,0,1,0,0,0
https://doi.org/10.1021/acsami.2c23234,Au,79,Ag,47,Borophane,5,5,25,10.811,20100,2.48,3,0,0,1.65,Si,1,0.61,3.397260274,365,0.339759147,4600,4.300256775,0,0,0,1,0,0,0
https://doi.org/10.1021/acsami.2c23234,Au,79,Ag,47,Borophane,5,5,25,10.811,20100,2.48,3,0,0,1.65,Si,1,0.61,3.397260274,365,0.367559849,4600,4.442152532,0,0,0,1,0,0,0
https://doi.org/10.1021/acsami.2c23234,Au,79,Ag,47,Borophane,5,5,25,10.811,20100,2.48,3,0,0,1.65,Si,1,0.61,3.397260274,365,0.392610238,4600,4.577598481,0,0,0,1,0,0,0
https://doi.org/10.1021/acsami.2c23234,Au,79,Ag,47,Borophane,5,5,25,10.811,20100,2.48,3,0,0,1.65,Si,1,0.61,3.397260274,365,0.422387107,4600,4.703011397,0,0,0,1,0,0,0
https://doi.org/10.1021/acsami.2c23234,Au,79,Ag,47,Borophane,5,5,25,10.811,20100,2.48,3,0,0,1.65,Si,1,0.61,3.397260274,365,0.45463444,4600,4.842040573,0,0,0,1,0,0,0
https://doi.org/10.1021/acsami.2c23234,Au,79,Ag,47,Borophane,5,5,25,10.811,20100,2.48,3,0,0,1.65,Si,1,0.61,3.397260274,365,0.479701354,4600,4.971036715,0,0,0,1,0,0,0
https://doi.org/10.1021/acsami.2c23234,Au,79,Ag,47,Borophane,5,5,25,10.811,20100,2.48,3,0,0,1.65,Si,1,0.61,3.397260274,365,0.029354836,4600,1.755260244,0,0,0,1,0,0,0
https://doi.org/10.1021/acsami.2c23234,Au,79,Ag,47,Borophane,5,5,25,10.811,20100,2.48,3,0,0,1.65,Si,1,0.61,3.397260274,365,0.019848733,4600,1.566998893,0,0,0,1,0,0,0
https://doi.org/10.1021/acsami.2c23234,Au,79,Ag,47,Borophane,5,5,25,10.811,20100,2.48,3,0,0,1.65,Si,1,0.61,3.397260274,365,0.000189257,6600,0.040159176,0,0,0,1,0,0,0
https://doi.org/10.1021/acsami.2c23234,Au,79,Ag,47,Borophane,5,5,25,10.811,20100,2.48,3,0,0,1.65,Si,1,0.61,3.397260274,365,0.000746447,6600,0.186569798,0,0,0,1,0,0,0
