Repository: RAW-Ayyubi/Responsivity-of-a-Photodetector

# Responsivity-of-a-Photodetector
Making predictions for the responsivity of a photodetector based on various input features, including the active layer, substrate, and experimental conditions.

About the input file "InputData.csv":
This file contains 1927 sample points for training, primarily derived from 29 experimental studies. Additional properties of these materials have been collected from various theoretical studies, the Materials Project, and the NIST database.

To run the code
Download the input file "InputData.csv" and update the input file path in the code "Responsivity_Prediction.ipynb" to match the location of the input data file on your computer.

File: InputData.csv (part 2 of 9)
Reference,TopContact,TopContact_Z,BackContact,BackContact_Z,ActiveLayer,AL(Z),Avg_Z,AL(Z_sq) ,AL(A),AL_Mob(cm2/Vs),AL_Den(g/cm^3),Avg_Val_e,AL_Eg(eV),AL_Th_Eg(eV),Thickness(nm),Substrate,S_Eg(eV),S_Th_Eg(eV),E(eV),Wave_L(nm),Res(A/W),P_Int(μW/cm2),Bias(V),PIN,NIP,FET,SBD,NN,Ohmic,PN
https://doi.org/10.1021/acsami.2c23234,Au,79,Ag,47,Borophane,5,5,25,10.811,20100,2.48,3,0,0,1.65,Si,1,0.61,3.397260274,365,0.002215715,6600,0.343760811,0,0,0,1,0,0,0
https://doi.org/10.1021/acsami.2c23234,Au,79,Ag,47,Borophane,5,5,25,10.811,20100,2.48,3,0,0,1.65,Si,1,0.61,3.397260274,365,0.00191333,6600,0.49671338,0,0,0,1,0,0,0
https://doi.org/10.1021/acsami.2c23234,Au,79,Ag,47,Borophane,5,5,25,10.811,20100,2.48,3,0,0,1.65,Si,1,0.61,3.397260274,365,0.003805462,6600,0.636766334,0,0,0,1,0,0,0
https://doi.org/10.1021/acsami.2c23234,Au,79,Ag,47,Borophane,5,5,25,10.811,20100,2.48,3,0,0,1.65,Si,1,0.61,3.397260274,365,0.003804312,6600,0.782347695,0,0,0,1,0,0,0
https://doi.org/10.1021/acsami.2c23234,Au,79,Ag,47,Borophane,5,5,25,10.811,20100,2.48,3,0,0,1.65,Si,1,0.61,3.397260274,365,0.005130008,6600,0.928620106,0,0,0,1,0,0,0
https://doi.org/10.1021/acsami.2c23234,Au,79,Ag,47,Borophane,5,5,25,10.811,20100,2.48,3,0,0,1.65,Si,1,0.61,3.397260274,365,0.006995,6600,1.079223102,0,0,0,1,0,0,0
https://doi.org/10.1021/acsami.2c23234,Au,79,Ag,47,Borophane,5,5,25,10.811,20100,2.48,3,0,0,1.65,Si,1,0.61,3.397260274,365,0.008910547,6600,1.217248975,0,0,0,1,0,0,0
https://doi.org/10.1021/acsami.2c23234,Au,79,Ag,47,Borophane,5,5,25,10.811,20100,2.48,3,0,0,1.65,Si,1,0.61,3.397260274,365,0.012567164,6600,1.376881701,0,0,0,1,0,0,0
https://doi.org/10.1021/acsami.2c23234,Au,79,Ag,47,Borophane,5,5,25,10.811,20100,2.48,3,0,0,1.65,Si,1,0.61,3.397260274,365,0.015991801,6600,1.50677365,0,0,0,1,0,0,0
https://doi.org/10.1021/acsami.2c23234,Au,79,Ag,47,Borophane,5,5,25,10.811,20100,2.48,3,0,0,1.65,Si,1,0.61,3.397260274,365,0.021826054,6600,1.653255936,0,0,0,1,0,0,0
https://doi.org/10.1021/acsami.2c23234,Au,79,Ag,47,Borophane,5,5,25,10.811,20100,2.48,3,0,0,1.65,Si,1,0.61,3.397260274,365,0.028489896,6600,1.797731615,0,0,0,1,0,0,0
https://doi.org/10.1021/acsami.2c23234,Au,79,Ag,47,Borophane,5,5,25,10.811,20100,2.48,3,0,0,1.65,Si,1,0.61,3.397260274,365,0.035573821,6600,1.941777307,0,0,0,1,0,0,0
https://doi.org/10.1021/acsami.2c23234,Au,79,Ag,47,Borophane,5,5,25,10.811,20100,2.48,3,0,0,1.65,Si,1,0.61,3.397260274,365,0.045114132,6600,2.080233167,0,0,0,1,0,0,0
https://doi.org/10.1021/acsami.2c23234,Au,79,Ag,47,Borophane,5,5,25,10.811,20100,2.48,3,0,0,1.65,Si,1,0.61,3.397260274,365,0.056946925,6600,2.227288769,0,0,0,1,0,0,0
https://doi.org/10.1021/acsami.2c23234,Au,79,Ag,47,Borophane,5,5,25,10.811,20100,2.48,3,0,0,1.65,Si,1,0.61,3.397260274,365,0.068232617,6600,2.361444757,0,0,0,1,0,0,0
https://doi.org/10.1021/acsami.2c23234,Au,79,Ag,47,Borophane,5,5,25,10.811,20100,2.48,3,0,0,1.65,Si,1,0.61,3.397260274,365,0.082261967,6600,2.511080282,0,0,0,1,0,0,0
https://doi.org/10.1021/acsami.2c23234,Au,79,Ag,47,Borophane,5,5,25,10.811,20100,2.48,3,0,0,1.65,Si,1,0.61,3.397260274,365,0.096064151,6600,2.649106154,0,0,0,1,0,0,0
https://doi.org/10.1021/acsami.2c23234,Au,79,Ag,47,Borophane,5,5,25,10.811,20100,2.48,3,0,0,1.65,Si,1,0.61,3.397260274,365,0.111971626,6600,2.791001911,0,0,0,1,0,0,0
https://doi.org/10.1021/acsami.2c23234,Au,79,Ag,47,Borophane,5,5,25,10.811,20100,2.48,3,0,0,1.65,Si,1,0.61,3.397260274,365,0.127747574,6600,2.929027783,0,0,0,1,0,0,0
https://doi.org/10.1021/acsami.2c23234,Au,79,Ag,47,Borophane,5,5,25,10.811,20100,2.48,3,0,0,1.65,Si,1,0.61,3.397260274,365,0.144686417,6600,3.068343617,0,0,0,1,0,0,0
https://doi.org/10.1021/acsami.2c23234,Au,79,Ag,47,Borophane,5,5,25,10.811,20100,2.48,3,0,0,1.65,Si,1,0.61,3.397260274,365,0.162013393,6600,3.205079527,0,0,0,1,0,0,0
https://doi.org/10.1021/acsami.2c23234,Au,79,Ag,47,Borophane,5,5,25,10.811,20100,2.48,3,0,0,1.65,Si,1,0.61,3.397260274,365,0.183091253,6600,3.358584937,0,0,0,1,0,0,0
https://doi.org/10.1021/acsami.2c23234,Au,79,Ag,47,Borophane,5,5,25,10.811,20100,2.48,3,0,0,1.65,Si,1,0.61,3.397260274,365,0.202771099,6600,3.494030886,0,0,0,1,0,0,0
https://doi.org/10.1021/acsami.2c23234,Au,79,Ag,47,Borophane,5,5,25,10.811,20100,2.48,3,0,0,1.65,Si,1,0.61,3.397260274,365,0.224675584,6600,3.628043545,0,0,0,1,0,0,0
https://doi.org/10.1021/acsami.2c23234,Au,79,Ag,47,Borophane,5,5,25,10.811,20100,2.48,3,0,0,1.65,Si,1,0.61,3.397260274,365,0.2467967,6600,3.754603093,0,0,0,1,0,0,0
https://doi.org/10.1021/acsami.2c23234,Au,79,Ag,47,Borophane,5,5,25,10.811,20100,2.48,3,0,0,1.65,Si,1,0.61,3.397260274,365,0.26686948,6600,3.893918927,0,0,0,1,0,0,0
https://doi.org/10.1021/acsami.2c23234,Au,79,Ag,47,Borophane,5,5,25,10.811,20100,2.48,3,0,0,1.65,Si,1,0.61,3.397260274,365,0.286571706,6600,4.016465262,0,0,0,1,0,0,0
https://doi.org/10.1021/acsami.2c23234,Au,79,Ag,47,Borophane,5,5,25,10.811,20100,2.48,3,0,0,1.65,Si,1,0.61,3.397260274,365,0.307440204,6600,4.14159152,0,0,0,1,0,0,0
https://doi.org/10.1021/acsami.2c23234,Au,79,Ag,47,Borophane,5,5,25,10.811,20100,2.48,3,0,0,1.65,Si,1,0.61,3.397260274,365,0.33237112,6600,4.274457547,0,0,0,1,0,0,0
https://doi.org/10.1021/acsami.2c23234,Au,79,Ag,47,Borophane,5,5,25,10.811,20100,2.48,3,0,0,1.65,Si,1,0.61,3.397260274,365,0.355290923,6600,4.390554075,0,0,0,1,0,0,0
https://doi.org/10.1021/acsami.2c23234,Au,79,Ag,47,Borophane,5,5,25,10.811,20100,2.48,3,0,0,1.65,Si,1,0.61,3.397260274,365,0.375034785,6600,4.500200796,0,0,0,1,0,0,0
https://doi.org/10.1021/acsami.2c23234,Au,79,Ag,47,Borophane,5,5,25,10.811,20100,2.48,3,0,0,1.65,Si,1,0.61,3.397260274,365,0.396016607,6600,4.61307242,0,0,0,1,0,0,0
https://doi.org/10.1021/acsami.2c23234,Au,79,Ag,47,Borophane,5,5,25,10.811,20100,2.48,3,0,0,1.65,Si,1,0.61,3.397260274,365,0.419814551,6600,4.737410369,0,0,0,1,0,0,0
https://doi.org/10.1021/acsami.2c23234,Au,79,Ag,47,Borophane,5,5,25,10.811,20100,2.48,3,0,0,1.65,Si,1,0.61,3.397260274,365,0.443361624,6600,4.859240059,0,0,0,1,0,0,0
https://doi.org/10.1021/acsami.2c23234,Au,79,Ag,47,Borophane,5,5,25,10.811,20100,2.48,3,0,0,1.65,Si,1,0.61,3.397260274,365,0.460597363,6600,4.971036715,0,0,0,1,0,0,0
https://doi.org/10.1021/acsami.2c23234,Au,79,Ag,47,Borophane,5,5,25,10.811,20100,2.48,3,0,0,1.65,Si,1,0.61,3.397260274,365,0.020480234,3800,1.668735473,0,0,0,1,0,0,0
https://doi.org/10.1021/acsami.2c23234,Au,79,Ag,47,Borophane,5,5,25,10.811,20100,2.48,3,0,0,1.65,Si,1,0.61,3.397260274,365,0.030094818,3800,1.894478722,0,0,0,1,0,0,0
https://doi.org/10.1021/acsami.2c23234,Au,79,Ag,47,Borophane,5,5,25,10.811,20100,2.48,3,0,0,1.65,Si,1,0.61,3.397260274,365,0.046314098,3800,2.081523128,0,0,0,1,0,0,0
https://doi.org/10.1021/acsami.2c23234,Au,79,Ag,47,Borophane,5,5,25,10.811,20100,2.48,3,0,0,1.65,Si,1,0.61,3.397260274,365,0.047681551,3800,2.204069463,0,0,0,1,0,0,0
https://doi.org/10.1021/acsami.2c23234,Au,79,Ag,47,Borophane,5,5,25,10.811,20100,2.48,3,0,0,1.65,Si,1,0.61,3.397260274,365,0.063629578,3800,2.358864834,0,0,0,1,0,0,0
https://doi.org/10.1021/acsami.2c23234,Au,79,Ag,47,Borophane,5,5,25,10.811,20100,2.48,3,0,0,1.65,Si,1,0.61,3.397260274,365,0.07200146,3800,2.51581014,0,0,0,1,0,0,0
https://doi.org/10.1021/acsami.2c23234,Au,79,Ag,47,Borophane,5,5,25,10.811,20100,2.48,3,0,0,1.65,Si,1,0.61,3.397260274,365,0.09483249,3800,2.736823531,0,0,0,1,0,0,0
https://doi.org/10.1021/acsami.2c23234,Au,79,Ag,47,Borophane,5,5,25,10.811,20100,2.48,3,0,0,1.65,Si,1,0.61,3.397260274,365,0.108456046,3800,2.86287119,0,0,0,1,0,0,0
https://doi.org/10.1021/acsami.2c23234,Au,79,Ag,47,Borophane,5,5,25,10.811,20100,2.48,3,0,0,1.65,Si,1,0.61,3.397260274,365,0.13525976,3800,3.040394452,0,0,0,1,0,0,0
https://doi.org/10.1021/acsami.2c23234,Au,79,Ag,47,Borophane,5,5,25,10.811,20100,2.48,3,0,0,1.65,Si,1,0.61,3.397260274,365,0.149730784,3800,3.174304733,0,0,0,1,0,0,0
https://doi.org/10.1021/acsami.2c23234,Au,79,Ag,47,Borophane,5,5,25,10.811,20100,2.48,3,0,0,1.65,Si,1,0.61,3.397260274,365,0.165368088,3800,3.322466017,0,0,0,1,0,0,0
https://doi.org/10.1021/acsami.2c23234,Au,79,Ag,47,Borophane,5,5,25,10.811,20100,2.48,3,0,0,1.65,Si,1,0.61,3.397260274,365,0.182840913,3800,3.443722391,0,0,0,1,0,0,0
https://doi.org/10.1021/acsami.2c23234,Au,79,Ag,47,Borophane,5,5,25,10.811,20100,2.48,3,0,0,1.65,Si,1,0.61,3.397260274,365,0.213087447,3800,3.635926643,0,0,0,1,0,0,0
https://doi.org/10.1021/acsami.2c23234,Au,79,Ag,47,Borophane,5,5,25,10.811,20100,2.48,3,0,0,1.65,Si,1,0.61,3.397260274,365,0.227192255,3800,3.761052901,0,0,0,1,0,0,0
https://doi.org/10.1021/acsami.2c23234,Au,79,Ag,47,Borophane,5,5,25,10.811,20100,2.48,3,0,0,1.65,Si,1,0.61,3.397260274,365,0.256772618,3800,3.928317898,0,0,0,1,0,0,0
https://doi.org/10.1021/acsami.2c23234,Au,79,Ag,47,Borophane,5,5,25,10.811,20100,2.48,3,0,0,1.65,Si,1,0.61,3.397260274,365,0.291510463,3800,4.113212369,0,0,0,1,0,0,0
https://doi.org/10.1021/acsami.2c23234,Au,79,Ag,47,Borophane,5,5,25,10.811,20100,2.48,3,0,0,1.65,Si,1,0.61,3.397260274,365,0.311223786,3800,4.248658318,0,0,0,1,0,0,0
https://doi.org/10.1021/acsami.2c23234,Au,79,Ag,47,Borophane,5,5,25,10.811,20100,2.48,3,0,0,1.65,Si,1,0.61,3.397260274,365,0.354940525,3800,4.43183284,0,0,0,1,0,0,0
https://doi.org/10.1021/acsami.2c23234,Au,79,Ag,47,Borophane,5,5,25,10.811,20100,2.48,3,0,0,1.65,Si,1,0.61,3.397260274,365,0.383471217,3800,4.590498095,0,0,0,1,0,0,0
https://doi.org/10.1021/acsami.2c23234,Au,79,Ag,47,Borophane,5,5,25,10.811,20100,2.48,3,0,0,1.65,Si,1,0.61,3.397260274,365,0.41420217,3800,4.805491666,0,0,0,1,0,0,0
https://doi.org/10.1021/acsami.2c23234,Au,79,Ag,47,Borophane,5,5,25,10.811,20100,2.48,3,0,0,1.65,Si,1,0.61,3.397260274,365,0.449517944,3800,4.932337873,0,0,0,1,0,0,0
https://doi.org/10.1021/acsami.2c23234,Au,79,Ag,47,Borophane,5,5,25,10.811,20100,2.48,3,0,0,1.65,Si,1,0.61,3.397260274,365,0.021083568,2100,1.636486437,0,0,0,1,0,0,0
https://doi.org/10.1021/acsami.2c23234,Au,79,Ag,47,Borophane,5,5,25,10.811,20100,2.48,3,0,0,1.65,Si,1,0.61,3.397260274,365,0.027105209,2100,1.771932387,0,0,0,1,0,0,0
https://doi.org/10.1021/acsami.2c23234,Au,79,Ag,47,Borophane,5,5,25,10.811,20100,2.48,3,0,0,1.65,Si,1,0.61,3.397260274,365,0.033096489,2100,1.9654266,0,0,0,1,0,0,0
https://doi.org/10.1021/acsami.2c23234,Au,79,Ag,47,Borophane,5,5,25,10.811,20100,2.48,3,0,0,1.65,Si,1,0.61,3.397260274,365,0.041147833,2100,2.103022485,0,0,0,1,0,0,0
https://doi.org/10.1021/acsami.2c23234,Au,79,Ag,47,Borophane,5,5,25,10.811,20100,2.48,3,0,0,1.65,Si,1,0.61,3.397260274,365,0.049988119,2100,2.285337033,0,0,0,1,0,0,0
https://doi.org/10.1021/acsami.2c23234,Au,79,Ag,47,Borophane,5,5,25,10.811,20100,2.48,3,0,0,1.65,Si,1,0.61,3.397260274,365,0.060866879,2100,2.453032018,0,0,0,1,0,0,0
https://doi.org/10.1021/acsami.2c23234,Au,79,Ag,47,Borophane,5,5,25,10.811,20100,2.48,3,0,0,1.65,Si,1,0.61,3.397260274,365,0.06454155,2100,2.582765281,0,0,0,1,0,0,0
https://doi.org/10.1021/acsami.2c23234,Au,79,Ag,47,Borophane,5,5,25,10.811,20100,2.48,3,0,0,1.65,Si,1,0.61,3.397260274,365,0.077945303,2100,2.748617464,0,0,0,1,0,0,0
https://doi.org/10.1021/acsami.2c23234,Au,79,Ag,47,Borophane,5,5,25,10.811,20100,2.48,3,0,0,1.65,Si,1,0.61,3.397260274,365,0.091506966,2100,2.889898953,0,0,0,1,0,0,0
https://doi.org/10.1021/acsami.2c23234,Au,79,Ag,47,Borophane,5,5,25,10.811,20100,2.48,3,0,0,1.65,Si,1,0.61,3.397260274,365,0.105680031,2100,2.97159651,0,0,0,1,0,0,0
https://doi.org/10.1021/acsami.2c23234,Au,79,Ag,47,Borophane,5,5,25,10.811,20100,2.48,3,0,0,1.65,Si,1,0.61,3.397260274,365,0.121800711,2100,3.212389309,0,0,0,1,0,0,0
https://doi.org/10.1021/acsami.2c23234,Au,79,Ag,47,Borophane,5,5,25,10.811,20100,2.48,3,0,0,1.65,Si,1,0.61,3.397260274,365,0.142022404,2100,3.377934358,0,0,0,1,0,0,0
https://doi.org/10.1021/acsami.2c23234,Au,79,Ag,47,Borophane,5,5,25,10.811,20100,2.48,3,0,0,1.65,Si,1,0.61,3.397260274,365,0.151066672,2100,3.558528957,0,0,0,1,0,0,0
https://doi.org/10.1021/acsami.2c23234,Au,79,Ag,47,Borophane,5,5,25,10.811,20100,2.48,3,0,0,1.65,Si,1,0.61,3.397260274,365,0.181968203,2100,3.689675035,0,0,0,1,0,0,0
https://doi.org/10.1021/acsami.2c23234,Au,79,Ag,47,Borophane,5,5,25,10.811,20100,2.48,3,0,0,1.65,Si,1,0.61,3.397260274,365,0.203557838,2100,3.874569506,0,0,0,1,0,0,0
https://doi.org/10.1021/acsami.2c23234,Au,79,Ag,47,Borophane,5,5,25,10.811,20100,2.48,3,0,0,1.65,Si,1,0.61,3.397260274,365,0.23762818,2100,4.048714298,0,0,0,1,0,0,0
https://doi.org/10.1021/acsami.2c23234,Au,79,Ag,47,Borophane,5,5,25,10.811,20100,2.48,3,0,0,1.65,Si,1,0.61,3.397260274,365,0.253285008,2100,4.205659604,0,0,0,1,0,0,0
https://doi.org/10.1021/acsami.2c23234,Au,79,Ag,47,Borophane,5,5,25,10.811,20100,2.48,3,0,0,1.65,Si,1,0.61,3.397260274,365,0.287377653,2100,4.383387623,0,0,0,1,0,0,0
https://doi.org/10.1021/acsami.2c23234,Au,79,Ag,47,Borophane,5,5,25,10.811,20100,2.48,3,0,0,1.65,Si,1,0.61,3.397260274,365,0.322675,2100,4.522775121,0,0,0,1,0,0,0
https://doi.org/10.1021/acsami.2c23234,Au,79,Ag,47,Borophane,5,5,25,10.811,20100,2.48,3,0,0,1.65,Si,1,0.61,3.397260274,365,0.345442537,2100,4.674345588,0,0,0,1,0,0,0
https://doi.org/10.1021/acsami.2c23234,Au,79,Ag,47,Borophane,5,5,25,10.811,20100,2.48,3,0,0,1.65,Si,1,0.61,3.397260274,365,0.407297326,2100,4.837740702,0,0,0,1,0,0,0
https://doi.org/10.1021/acsami.2c23234,Au,79,Ag,47,Borophane,5,5,25,10.811,20100,2.48,3,0,0,1.65,Si,1,0.61,3.397260274,365,0.46816144,2100,4.95383723,0,0,0,1,0,0,0
https://doi.org/10.1021/acsami.2c23234,Au,79,Ag,47,Borophane,5,5,25,10.811,20100,2.48,3,0,0,1.65,Si,1,0.61,3.397260274,365,0.039754835,1000,2.112159712,0,0,0,1,0,0,0
https://doi.org/10.1021/acsami.2c23234,Au,79,Ag,47,Borophane,5,5,25,10.811,20100,2.48,3,0,0,1.65,Si,1,0.61,3.397260274,365,0.048537084,1000,2.286483665,0,0,0,1,0,0,0
https://doi.org/10.1021/acsami.2c23234,Au,79,Ag,47,Borophane,5,5,25,10.811,20100,2.48,3,0,0,1.65,Si,1,0.61,3.397260274,365,0.055557215,1000,2.431102674,0,0,0,1,0,0,0
https://doi.org/10.1021/acsami.2c23234,Au,79,Ag,47,Borophane,5,5,25,10.811,20100,2.48,3,0,0,1.65,Si,1,0.61,3.397260274,365,0.050386869,1000,2.543759305,0,0,0,1,0,0,0
https://doi.org/10.1021/acsami.2c23234,Au,79,Ag,47,Borophane,5,5,25,10.811,20100,2.48,3,0,0,1.65,Si,1,0.61,3.397260274,365,0.060455997,1000,2.713604225,0,0,0,1,0,0,0
https://doi.org/10.1021/acsami.2c23234,Au,79,Ag,47,Borophane,5,5,25,10.811,20100,2.48,3,0,0,1.65,Si,1,0.61,3.397260274,365,0.06759493,1000,2.870242398,0,0,0,1,0,0,0
https://doi.org/10.1021/acsami.2c23234,Au,79,Ag,47,Borophane,5,5,25,10.811,20100,2.48,3,0,0,1.65,Si,1,0.61,3.397260274,365,0.070730864,1000,3.031257226,0,0,0,1,0,0,0
https://doi.org/10.1021/acsami.2c23234,Au,79,Ag,47,Borophane,5,5,25,10.811,20100,2.48,3,0,0,1.65,Si,1,0.61,3.397260274,365,0.073752311,1000,3.192502403,0,0,0,1,0,0,0
https://doi.org/10.1021/acsami.2c23234,Au,79,Ag,47,Borophane,5,5,25,10.811,20100,2.48,3,0,0,1.65,Si,1,0.61,3.397260274,365,0.080800641,1000,3.327625863,0,0,0,1,0,0,0
https://doi.org/10.1021/acsami.2c23234,Au,79,Ag,47,Borophane,5,5,25,10.811,20100,2.48,3,0,0,1.65,Si,1,0.61,3.397260274,365,0.089160725,1000,3.481847917,0,0,0,1,0,0,0
https://doi.org/10.1021/acsami.2c23234,Au,79,Ag,47,Borophane,5,5,25,10.811,20100,2.48,3,0,0,1.65,Si,1,0.61,3.397260274,365,0.096089154,1000,3.645243031,0,0,0,1,0,0,0
https://doi.org/10.1021/acsami.2c23234,Au,79,Ag,47,Borophane,5,5,25,10.811,20100,2.48,3,0,0,1.65,Si,1,0.61,3.397260274,365,0.096290427,1000,3.785562168,0,0,0,1,0,0,0
https://doi.org/10.1021/acsami.2c23234,Au,79,Ag,47,Borophane,5,5,25,10.811,20100,2.48,3,0,0,1.65,Si,1,0.61,3.397260274,365,0.107156379,1000,3.923301382,0,0,0,1,0,0,0
https://doi.org/10.1021/acsami.2c23234,Au,79,Ag,47,Borophane,5,5,25,10.811,20100,2.48,3,0,0,1.65,Si,1,0.61,3.397260274,365,0.114825509,1000,4.059463976,0,0,0,1,0,0,0
https://doi.org/10.1021/acsami.2c23234,Au,79,Ag,47,Borophane,5,5,25,10.811,20100,2.48,3,0,0,1.65,Si,1,0.61,3.397260274,365,0.121412712,1000,4.209959476,0,0,0,1,0,0,0
https://doi.org/10.1021/acsami.2c23234,Au,79,Ag,47,Borophane,5,5,25,10.811,20100,2.48,3,0,0,1.65,Si,1,0.61,3.397260274,365,0.186290971,1000,4.354721813,0,0,0,1,0,0,0
https://doi.org/10.1021/acsami.2c23234,Au,79,Ag,47,Borophane,5,5,25,10.811,20100,2.48,3,0,0,1.65,Si,1,0.61,3.397260274,365,0.242908492,1000,4.519550217,0,0,0,1,0,0,0
https://doi.org/10.1021/acsami.2c23234,Au,79,Ag,47,Borophane,5,5,25,10.811,20100,2.48,3,0,0,1.65,Si,1,0.61,3.397260274,365,0.29509261,1000,4.661445974,0,0,0,1,0,0,0
https://doi.org/10.1021/acsami.2c23234,Au,79,Ag,47,Borophane,5,5,25,10.811,20100,2.48,3,0,0,1.65,Si,1,0.61,3.397260274,365,0.346113618,1000,4.80334173,0,0,0,1,0,0,0
https://doi.org/10.1021/acsami.2c23234,Au,79,Ag,47,Borophane,5,5,25,10.811,20100,2.48,3,0,0,1.65,Si,1,0.61,3.397260274,365,0.427957055,1000,4.945237487,0,0,0,1,0,0,0
https://linkinghub.elsevier.com/retrieve/pii/S0042207X23003275,Au,79,Cu,29,Ga2O3,86,17.2,7396,187.443,200,5.89,4.8,4.88,2.4,400,Mo,1.8,0,6.358974359,195,9.357020176,35.5,5,0,0,0,1,0,0,0
https://linkinghub.elsevier.com/retrieve/pii/S0042207X23003275,Au,79,Cu,29,Ga2O3,86,17.2,7396,187.443,200,5.89,4.8,4.88,2.4,400,Mo,1.8,0,6.326530612,196,10.76503307,35.5,5,0,0,0,1,0,0,0
https://linkinghub.elsevier.com/retrieve/pii/S0042207X23003275,Au,79,Cu,29,Ga2O3,86,17.2,7396,187.443,200,5.89,4.8,4.88,2.4,400,Mo,1.8,0,6.31043257,196.5,11.45978407,35.5,5,0,0,0,1,0,0,0
https://linkinghub.elsevier.com/retrieve/pii/S0042207X23003275,Au,79,Cu,29,Ga2O3,86,17.2,7396,187.443,200,5.89,4.8,4.88,2.4,400,Mo,1.8,0,6.294416244,197,12.15047558,35.5,5,0,0,0,1,0,0,0
https://linkinghub.elsevier.com/retrieve/pii/S0042207X23003275,Au,79,Cu,29,Ga2O3,86,17.2,7396,187.443,200,5.89,4.8,4.88,2.4,400,Mo,1.8,0,6.278481013,197.5,12.83869075,35.5,5,0,0,0,1,0,0,0
https://linkinghub.elsevier.com/retrieve/pii/S0042207X23003275,Au,79,Cu,29,Ga2O3,86,17.2,7396,187.443,200,5.89,4.8,4.88,2.4,400,Mo,1.8,0,6.262626263,198,13.52601267,35.5,5,0,0,0,1,0,0,0
https://linkinghub.elsevier.com/retrieve/pii/S0042207X23003275,Au,79,Cu,29,Ga2O3,86,17.2,7396,187.443,200,5.89,4.8,4.88,2.4,400,Mo,1.8,0,6.246851385,198.5,14.21402446,35.5,5,0,0,0,1,0,0,0
https://linkinghub.elsevier.com/retrieve/pii/S0042207X23003275,Au,79,Cu,29,Ga2O3,86,17.2,7396,187.443,200,5.89,4.8,4.88,2.4,400,Mo,1.8,0,6.231155779,199,14.90430924,35.5,5,0,0,0,1,0,0,0
https://linkinghub.elsevier.com/retrieve/pii/S0042207X23003275,Au,79,Cu,29,Ga2O3,86,17.2,7396,187.443,200,5.89,4.8,4.88,2.4,400,Mo,1.8,0,6.215538847,199.5,15.59845013,35.5,5,0,0,0,1,0,0,0
https://linkinghub.elsevier.com/retrieve/pii/S0042207X23003275,Au,79,Cu,29,Ga2O3,86,17.2,7396,187.443,200,5.89,4.8,4.88,2.4,400,Mo,1.8,0,6.2,200,16.29803025,35.5,5,0,0,0,1,0,0,0
https://linkinghub.elsevier.com/retrieve/pii/S0042207X23003275,Au,79,Cu,29,Ga2O3,86,17.2,7396,187.443,200,5.89,4.8,4.88,2.4,400,Mo,1.8,0,6.184538653,200.5,17.0046327,35.5,5,0,0,0,1,0,0,0
https://linkinghub.elsevier.com/retrieve/pii/S0042207X23003275,Au,79,Cu,29,Ga2O3,86,17.2,7396,187.443,200,5.89,4.8,4.88,2.4,400,Mo,1.8,0,6.169154229,201,17.71984063,35.5,5,0,0,0,1,0,0,0
https://linkinghub.elsevier.com/retrieve/pii/S0042207X23003275,Au,79,Cu,29,Ga2O3,86,17.2,7396,187.443,200,5.89,4.8,4.88,2.4,400,Mo,1.8,0,6.138613861,202,19.18240531,35.5,5,0,0,0,1,0,0,0
https://linkinghub.elsevier.com/retrieve/pii/S0042207X23003275,Au,79,Cu,29,Ga2O3,86,17.2,7396,187.443,200,5.89,4.8,4.88,2.4,400,Mo,1.8,0,6.083226858,203.8391842,22.02105273,35.5,5,0,0,0,1,0,0,0
https://linkinghub.elsevier.com/retrieve/pii/S0042207X23003275,Au,79,Cu,29,Ga2O3,86,17.2,7396,187.443,200,5.89,4.8,4.88,2.4,400,Mo,1.8,0,6.078431373,204,22.28045736,35.5,5,0,0,0,1,0,0,0
https://linkinghub.elsevier.com/retrieve/pii/S0042207X23003275,Au,79,Cu,29,Ga2O3,86,17.2,7396,187.443,200,5.89,4.8,4.88,2.4,400,Mo,1.8,0,6.063569682,204.5,23.10023078,35.5,5,0,0,0,1,0,0,0
https://linkinghub.elsevier.com/retrieve/pii/S0042207X23003275,Au,79,Cu,29,Ga2O3,86,17.2,7396,187.443,200,5.89,4.8,4.88,2.4,400,Mo,1.8,0,6.048780488,205,23.9412746,35.5,5,0,0,0,1,0,0,0
https://linkinghub.elsevier.com/retrieve/pii/S0042207X23003275,Au,79,Cu,29,Ga2O3,86,17.2,7396,187.443,200,5.89,4.8,4.88,2.4,400,Mo,1.8,0,6.03406326,205.5,24.80517193,35.5,5,0,0,0,1,0,0,0
https://linkinghub.elsevier.com/retrieve/pii/S0042207X23003275,Au,79,Cu,29,Ga2O3,86,17.2,7396,187.443,200,5.89,4.8,4.88,2.4,400,Mo,1.8,0,6.019417476,206,25.69350589,35.5,5,0,0,0,1,0,0,0
https://linkinghub.elsevier.com/retrieve/pii/S0042207X23003275,Au,79,Cu,29,Ga2O3,86,17.2,7396,187.443,200,5.89,4.8,4.88,2.4,400,Mo,1.8,0,6.004842615,206.5,26.6078596,35.5,5,0,0,0,1,0,0,0
https://linkinghub.elsevier.com/retrieve/pii/S0042207X23003275,Au,79,Cu,29,Ga2O3,86,17.2,7396,187.443,200,5.89,4.8,4.88,2.4,400,Mo,1.8,0,5.990338164,207,27.54981618,35.5,5,0,0,0,1,0,0,0
https://linkinghub.elsevier.com/retrieve/pii/S0042207X23003275,Au,79,Cu,29,Ga2O3,86,17.2,7396,187.443,200,5.89,4.8,4.88,2.4,400,Mo,1.8,0,5.975903614,207.5,28.52095873,35.5,5,0,0,0,1,0,0,0
https://linkinghub.elsevier.com/retrieve/pii/S0042207X23003275,Au,79,Cu,29,Ga2O3,86,17.2,7396,187.443,200,5.89,4.8,4.88,2.4,400,Mo,1.8,0,5.961538462,208,29.52287039,35.5,5,0,0,0,1,0,0,0
https://linkinghub.elsevier.com/retrieve/pii/S0042207X23003275,Au,79,Cu,29,Ga2O3,86,17.2,7396,187.443,200,5.89,4.8,4.88,2.4,400,Mo,1.8,0,5.916969342,209.5667441,32.8791567,35.5,5,0,0,0,1,0,0,0
https://linkinghub.elsevier.com/retrieve/pii/S0042207X23003275,Au,79,Cu,29,Ga2O3,86,17.2,7396,187.443,200,5.89,4.8,4.88,2.4,400,Mo,1.8,0,5.807002236,213.5353061,43.1313179,35.5,5,0,0,0,1,0,0,0
https://linkinghub.elsevier.com/retrieve/pii/S0042207X23003275,Au,79,Cu,29,Ga2O3,86,17.2,7396,187.443,200,5.89,4.8,4.88,2.4,400,Mo,1.8,0,5.774629574,214.7323883,46.7511496,35.5,5,0,0,0,1,0,0,0
https://linkinghub.elsevier.com/retrieve/pii/S0042207X23003275,Au,79,Cu,29,Ga2O3,86,17.2,7396,187.443,200,5.89,4.8,4.88,2.4,400,Mo,1.8,0,5.747418688,215.7490288,49.8829621,35.5,5,0,0,0,1,0,0,0
https://linkinghub.elsevier.com/retrieve/pii/S0042207X23003275,Au,79,Cu,29,Ga2O3,86,17.2,7396,187.443,200,5.89,4.8,4.88,2.4,400,Mo,1.8,0,5.724207473,216.6238743,52.673831,35.5,5,0,0,0,1,0,0,0
https://linkinghub.elsevier.com/retrieve/pii/S0042207X23003275,Au,79,Cu,29,Ga2O3,86,17.2,7396,187.443,200,5.89,4.8,4.88,2.4,400,Mo,1.8,0,5.704169123,217.3848589,55.20815,35.5,5,0,0,0,1,0,0,0
https://linkinghub.elsevier.com/retrieve/pii/S0042207X23003275,Au,79,Cu,29,Ga2O3,86,17.2,7396,187.443,200,5.89,4.8,4.88,2.4,400,Mo,1.8,0,5.683279772,218.1838744,58.0077142,35.5,5,0,0,0,1,0,0,0
https://linkinghub.elsevier.com/retrieve/pii/S0042207X23003275,Au,79,Cu,29,Ga2O3,86,17.2,7396,187.443,200,5.89,4.8,4.88,2.4,400,Mo,1.8,0,5.65505756,219.272746,62.1084309,35.5,5,0,0,0,1,0,0,0
https://linkinghub.elsevier.com/retrieve/pii/S0042207X23003275,Au,79,Cu,29,Ga2O3,86,17.2,7396,187.443,200,5.89,4.8,4.88,2.4,400,Mo,1.8,0,5.636033314,220.012894,65.1069002,35.5,5,0,0,0,1,0,0,0
https://linkinghub.elsevier.com/retrieve/pii/S0042207X23003275,Au,79,Cu,29,Ga2O3,86,17.2,7396,187.443,200,5.89,4.8,4.88,2.4,400,Mo,1.8,0,5.598393932,221.4920949,71.4181162,35.5,5,0,0,0,1,0,0,0
https://linkinghub.elsevier.com/retrieve/pii/S0042207X23003275,Au,79,Cu,29,Ga2O3,86,17.2,7396,187.443,200,5.89,4.8,4.88,2.4,400,Mo,1.8,0,5.587505002,221.9237387,73.2859308,35.5,5,0,0,0,1,0,0,0
https://linkinghub.elsevier.com/retrieve/pii/S0042207X23003275,Au,79,Cu,29,Ga2O3,86,17.2,7396,187.443,200,5.89,4.8,4.88,2.4,400,Mo,1.8,0,5.569323927,222.6482094,76.4269603,35.5,5,0,0,0,1,0,0,0
https://linkinghub.elsevier.com/retrieve/pii/S0042207X23003275,Au,79,Cu,29,Ga2O3,86,17.2,7396,187.443,200,5.89,4.8,4.88,2.4,400,Mo,1.8,0,5.548239878,223.4943022,80.2579571,35.5,5,0,0,0,1,0,0,0
https://linkinghub.elsevier.com/retrieve/pii/S0042207X23003275,Au,79,Cu,29,Ga2O3,86,17.2,7396,187.443,200,5.89,4.8,4.88,2.4,400,Mo,1.8,0,5.521508185,224.576322,85.7706057,35.5,5,0,0,0,1,0,0,0
https://linkinghub.elsevier.com/retrieve/pii/S0042207X23003275,Au,79,Cu,29,Ga2O3,86,17.2,7396,187.443,200,5.89,4.8,4.88,2.4,400,Mo,1.8,0,5.505028886,225.248591,89.7146663,35.5,5,0,0,0,1,0,0,0
https://linkinghub.elsevier.com/retrieve/pii/S0042207X23003275,Au,79,Cu,29,Ga2O3,86,17.2,7396,187.443,200,5.89,4.8,4.88,2.4,400,Mo,1.8,0,5.482239918,226.1849205,95.870479,35.5,5,0,0,0,1,0,0,0
https://linkinghub.elsevier.com/retrieve/pii/S0042207X23003275,Au,79,Cu,29,Ga2O3,86,17.2,7396,187.443,200,5.89,4.8,4.88,2.4,400,Mo,1.8,0,5.467571257,226.7917402,100.2274355,35.5,5,0,0,0,1,0,0,0
https://linkinghub.elsevier.com/retrieve/pii/S0042207X23003275,Au,79,Cu,29,Ga2O3,86,17.2,7396,187.443,200,5.89,4.8,4.88,2.4,400,Mo,1.8,0,5.455488661,227.2940294,104.0005305,35.5,5,0,0,0,1,0,0,0
https://linkinghub.elsevier.com/retrieve/pii/S0042207X23003275,Au,79,Cu,29,Ga2O3,86,17.2,7396,187.443,200,5.89,4.8,4.88,2.4,400,Mo,1.8,0,5.439954268,227.9430927,108.8399809,35.5,5,0,0,0,1,0,0,0
https://linkinghub.elsevier.com/retrieve/pii/S0042207X23003275,Au,79,Cu,29,Ga2O3,86,17.2,7396,187.443,200,5.89,4.8,4.88,2.4,400,Mo,1.8,0,5.425136549,228.5656755,113.1083739,35.5,5,0,0,0,1,0,0,0
https://linkinghub.elsevier.com/retrieve/pii/S0042207X23003275,Au,79,Cu,29,Ga2O3,86,17.2,7396,187.443,200,5.89,4.8,4.88,2.4,400,Mo,1.8,0,5.411634966,229.135928,116.5265412,35.5,5,0,0,0,1,0,0,0
https://linkinghub.elsevier.com/retrieve/pii/S0042207X23003275,Au,79,Cu,29,Ga2O3,86,17.2,7396,187.443,200,5.89,4.8,4.88,2.4,400,Mo,1.8,0,5.395071379,229.8394058,120.6671351,35.5,5,0,0,0,1,0,0,0
https://linkinghub.elsevier.com/retrieve/pii/S0042207X23003275,Au,79,Cu,29,Ga2O3,86,17.2,7396,187.443,200,5.89,4.8,4.88,2.4,400,Mo,1.8,0,5.383411218,230.3372248,124.0285498,35.5,5,0,0,0,1,0,0,0
https://linkinghub.elsevier.com/retrieve/pii/S0042207X23003275,Au,79,Cu,29,Ga2O3,86,17.2,7396,187.443,200,5.89,4.8,4.88,2.4,400,Mo,1.8,0,5.366843328,231.0482949,129.8682799,35.5,5,0,0,0,1,0,0,0
https://linkinghub.elsevier.com/retrieve/pii/S0042207X23003275,Au,79,Cu,29,Ga2O3,86,17.2,7396,187.443,200,5.89,4.8,4.88,2.4,400,Mo,1.8,0,5.34876908,231.8290398,136.835825,35.5,5,0,0,0,1,0,0,0
https://linkinghub.elsevier.com/retrieve/pii/S0042207X23003275,Au,79,Cu,29,Ga2O3,86,17.2,7396,187.443,200,5.89,4.8,4.88,2.4,400,Mo,1.8,0,5.342201652,232.1140385,139.2748524,35.5,5,0,0,0,1,0,0,0
https://linkinghub.elsevier.com/retrieve/pii/S0042207X23003275,Au,79,Cu,29,Ga2O3,86,17.2,7396,187.443,200,5.89,4.8,4.88,2.4,400,Mo,1.8,0,5.327034124,232.7749309,144.4095209,35.5,5,0,0,0,1,0,0,0
https://linkinghub.elsevier.com/retrieve/pii/S0042207X23003275,Au,79,Cu,29,Ga2O3,86,17.2,7396,187.443,200,5.89,4.8,4.88,2.4,400,Mo,1.8,0,5.315187505,233.2937453,148.0774001,35.5,5,0,0,0,1,0,0,0
https://linkinghub.elsevier.com/retrieve/pii/S0042207X23003275,Au,79,Cu,29,Ga2O3,86,17.2,7396,187.443,200,5.89,4.8,4.88,2.4,400,Mo,1.8,0,5.301684307,233.887936,152.1246675,35.5,5,0,0,0,1,0,0,0
https://linkinghub.elsevier.com/retrieve/pii/S0042207X23003275,Au,79,Cu,29,Ga2O3,86,17.2,7396,187.443,200,5.89,4.8,4.88,2.4,400,Mo,1.8,0,5.285755933,234.5927462,156.9346047,35.5,5,0,0,0,1,0,0,0
https://linkinghub.elsevier.com/retrieve/pii/S0042207X23003275,Au,79,Cu,29,Ga2O3,86,17.2,7396,187.443,200,5.89,4.8,4.88,2.4,400,Mo,1.8,0,5.266427718,235.4537205,162.5664118,35.5,5,0,0,0,1,0,0,0
https://linkinghub.elsevier.com/retrieve/pii/S0042207X23003275,Au,79,Cu,29,Ga2O3,86,17.2,7396,187.443,200,5.89,4.8,4.88,2.4,400,Mo,1.8,0,5.251943426,236.1030764,166.3532604,35.5,5,0,0,0,1,0,0,0
https://linkinghub.elsevier.com/retrieve/pii/S0042207X23003275,Au,79,Cu,29,Ga2O3,86,17.2,7396,187.443,200,5.89,4.8,4.88,2.4,400,Mo,1.8,0,5.234215535,236.9027396,170.2647159,35.5,5,0,0,0,1,0,0,0
https://linkinghub.elsevier.com/retrieve/pii/S0042207X23003275,Au,79,Cu,29,Ga2O3,86,17.2,7396,187.443,200,5.89,4.8,4.88,2.4,400,Mo,1.8,0,5.214042682,237.8193037,174.1446191,35.5,5,0,0,0,1,0,0,0
https://linkinghub.elsevier.com/retrieve/pii/S0042207X23003275,Au,79,Cu,29,Ga2O3,86,17.2,7396,187.443,200,5.89,4.8,4.88,2.4,400,Mo,1.8,0,5.193613383,238.754776,178.111727,35.5,5,0,0,0,1,0,0,0
https://linkinghub.elsevier.com/retrieve/pii/S0042207X23003275,Au,79,Cu,29,Ga2O3,86,17.2,7396,187.443,200,5.89,4.8,4.88,2.4,400,Mo,1.8,0,5.187687844,239.0274892,179.367135,35.5,5,0,0,0,1,0,0,0
https://linkinghub.elsevier.com/retrieve/pii/S0042207X23003275,Au,79,Cu,29,Ga2O3,86,17.2,7396,187.443,200,5.89,4.8,4.88,2.4,400,Mo,1.8,0,5.170319027,239.8304618,183.3125637,35.5,5,0,0,0,1,0,0,0
https://linkinghub.elsevier.com/retrieve/pii/S0042207X23003275,Au,79,Cu,29,Ga2O3,86,17.2,7396,187.443,200,5.89,4.8,4.88,2.4,400,Mo,1.8,0,5.153581404,240.6093749,187.2859144,35.5,5,0,0,0,1,0,0,0
https://linkinghub.elsevier.com/retrieve/pii/S0042207X23003275,Au,79,Cu,29,Ga2O3,86,17.2,7396,187.443,200,5.89,4.8,4.88,2.4,400,Mo,1.8,0,5.136529426,241.4081371,191.2354652,35.5,5,0,0,0,1,0,0,0
https://linkinghub.elsevier.com/retrieve/pii/S0042207X23003275,Au,79,Cu,29,Ga2O3,86,17.2,7396,187.443,200,5.89,4.8,4.88,2.4,400,Mo,1.8,0,5.119868079,242.1937403,194.8136729,35.5,5,0,0,0,1,0,0,0
https://linkinghub.elsevier.com/retrieve/pii/S0042207X23003275,Au,79,Cu,29,Ga2O3,86,17.2,7396,187.443,200,5.89,4.8,4.88,2.4,400,Mo,1.8,0,5.103436362,242.9735402,198.2276618,35.5,5,0,0,0,1,0,0,0
https://linkinghub.elsevier.com/retrieve/pii/S0042207X23003275,Au,79,Cu,29,Ga2O3,86,17.2,7396,187.443,200,5.89,4.8,4.88,2.4,400,Mo,1.8,0,5.089936034,243.6179928,201.1213323,35.5,5,0,0,0,1,0,0,0
https://linkinghub.elsevier.com/retrieve/pii/S0042207X23003275,Au,79,Cu,29,Ga2O3,86,17.2,7396,187.443,200,5.89,4.8,4.88,2.4,400,Mo,1.8,0,5.076068551,244.283541,204.2926907,35.5,5,0,0,0,1,0,0,0
https://linkinghub.elsevier.com/retrieve/pii/S0042207X23003275,Au,79,Cu,29,Ga2O3,86,17.2,7396,187.443,200,5.89,4.8,4.88,2.4,400,Mo,1.8,0,5.060959062,245.0128493,207.9020516,35.5,5,0,0,0,1,0,0,0
https://linkinghub.elsevier.com/retrieve/pii/S0042207X23003275,Au,79,Cu,29,Ga2O3,86,17.2,7396,187.443,200,5.89,4.8,4.88,2.4,400,Mo,1.8,0,5.044157127,245.8289797,211.9367461,35.5,5,0,0,0,1,0,0,0
https://linkinghub.elsevier.com/retrieve/pii/S0042207X23003275,Au,79,Cu,29,Ga2O3,86,17.2,7396,187.443,200,5.89,4.8,4.88,2.4,400,Mo,1.8,0,5.029053116,246.5672904,215.4079414,35.5,5,0,0,0,1,0,0,0
https://linkinghub.elsevier.com/retrieve/pii/S0042207X23003275,Au,79,Cu,29,Ga2O3,86,17.2,7396,187.443,200,5.89,4.8,4.88,2.4,400,Mo,1.8,0,5.011552747,247.4283047,218.9401833,35.5,5,0,0,0,1,0,0,0
https://linkinghub.elsevier.com/retrieve/pii/S0042207X23003275,Au,79,Cu,29,Ga2O3,86,17.2,7396,187.443,200,5.89,4.8,4.88,2.4,400,Mo,1.8,0,4.990369516,248.4785938,221.981361,35.5,5,0,0,0,1,0,0,0
https://linkinghub.elsevier.com/retrieve/pii/S0042207X23003275,Au,79,Cu,29,Ga2O3,86,17.2,7396,187.443,200,5.89,4.8,4.88,2.4,400,Mo,1.8,0,4.972181881,249.3874982,223.2038118,35.5,5,0,0,0,1,0,0,0
https://linkinghub.elsevier.com/retrieve/pii/S0042207X23003275,Au,79,Cu,29,Ga2O3,86,17.2,7396,187.443,200,5.89,4.8,4.88,2.4,400,Mo,1.8,0,4.954085377,250.298472,223.683917,35.5,5,0,0,0,1,0,0,0
https://linkinghub.elsevier.com/retrieve/pii/S0042207X23003275,Au,79,Cu,29,Ga2O3,86,17.2,7396,187.443,200,5.89,4.8,4.88,2.4,400,Mo,1.8,0,4.936447557,251.192783,224.1828221,35.5,5,0,0,0,1,0,0,0
https://linkinghub.elsevier.com/retrieve/pii/S0042207X23003275,Au,79,Cu,29,Ga2O3,86,17.2,7396,187.443,200,5.89,4.8,4.88,2.4,400,Mo,1.8,0,4.911138278,252.4872911,226.4630946,35.5,5,0,0,0,1,0,0,0
https://linkinghub.elsevier.com/retrieve/pii/S0042207X23003275,Au,79,Cu,29,Ga2O3,86,17.2,7396,187.443,200,5.89,4.8,4.88,2.4,400,Mo,1.8,0,4.888522247,253.6553865,231.7623182,35.5,5,0,0,0,1,0,0,0
https://linkinghub.elsevier.com/retrieve/pii/S0042207X23003275,Au,79,Cu,29,Ga2O3,86,17.2,7396,187.443,200,5.89,4.8,4.88,2.4,400,Mo,1.8,0,4.876094238,254.301894,236.1369232,35.5,5,0,0,0,1,0,0,0
https://linkinghub.elsevier.com/retrieve/pii/S0042207X23003275,Au,79,Cu,29,Ga2O3,86,17.2,7396,187.443,200,5.89,4.8,4.88,2.4,400,Mo,1.8,0,4.86096628,255.0933145,239.4386626,35.5,5,0,0,0,1,0,0,0
https://linkinghub.elsevier.com/retrieve/pii/S0042207X23003275,Au,79,Cu,29,Ga2O3,86,17.2,7396,187.443,200,5.89,4.8,4.88,2.4,400,Mo,1.8,0,4.838111051,256.2983749,233.6179468,35.5,5,0,0,0,1,0,0,0
https://linkinghub.elsevier.com/retrieve/pii/S0042207X23003275,Au,79,Cu,29,Ga2O3,86,17.2,7396,187.443,200,5.89,4.8,4.88,2.4,400,Mo,1.8,0,4.821174399,257.198744,223.4961785,35.5,5,0,0,0,1,0,0,0
https://linkinghub.elsevier.com/retrieve/pii/S0042207X23003275,Au,79,Cu,29,Ga2O3,86,17.2,7396,187.443,200,5.89,4.8,4.88,2.4,400,Mo,1.8,0,4.803658371,258.1365918,211.7629991,35.5,5,0,0,0,1,0,0,0
https://linkinghub.elsevier.com/retrieve/pii/S0042207X23003275,Au,79,Cu,29,Ga2O3,86,17.2,7396,187.443,200,5.89,4.8,4.88,2.4,400,Mo,1.8,0,4.791485413,258.792398,204.2596249,35.5,5,0,0,0,1,0,0,0
https://linkinghub.elsevier.com/retrieve/pii/S0042207X23003275,Au,79,Cu,29,Ga2O3,86,17.2,7396,187.443,200,5.89,4.8,4.88,2.4,400,Mo,1.8,0,4.787579643,259.0035242,201.7392881,35.5,5,0,0,0,1,0,0,0
https://linkinghub.elsevier.com/retrieve/pii/S0042207X23003275,Au,79,Cu,29,Ga2O3,86,17.2,7396,187.443,200,5.89,4.8,4.88,2.4,400,Mo,1.8,0,4.774771537,259.6982893,192.662922,35.5,5,0,0,0,1,0,0,0
https://linkinghub.elsevier.com/retrieve/pii/S0042207X23003275,Au,79,Cu,29,Ga2O3,86,17.2,7396,187.443,200,5.89,4.8,4.88,2.4,400,Mo,1.8,0,4.766341221,260.1576225,186.8856131,35.5,5,0,0,0,1,0,0,0
https://linkinghub.elsevier.com/retrieve/pii/S0042207X23003275,Au,79,Cu,29,Ga2O3,86,17.2,7396,187.443,200,5.89,4.8,4.88,2.4,400,Mo,1.8,0,4.753999882,260.8329892,179.9954206,35.5,5,0,0,0,1,0,0,0
https://linkinghub.elsevier.com/retrieve/pii/S0042207X23003275,Au,79,Cu,29,Ga2O3,86,17.2,7396,187.443,200,5.89,4.8,4.88,2.4,400,Mo,1.8,0,4.739937228,261.60684,173.7378489,35.5,5,0,0,0,1,0,0,0
https://linkinghub.elsevier.com/retrieve/pii/S0042207X23003275,Au,79,Cu,29,Ga2O3,86,17.2,7396,187.443,200,5.89,4.8,4.88,2.4,400,Mo,1.8,0,4.722153039,262.5920824,166.5543271,35.5,5,0,0,0,1,0,0,0
https://linkinghub.elsevier.com/retrieve/pii/S0042207X23003275,Au,79,Cu,29,Ga2O3,86,17.2,7396,187.443,200,5.89,4.8,4.88,2.4,400,Mo,1.8,0,4.70974759,263.2837485,161.6192569,35.5,5,0,0,0,1,0,0,0
https://linkinghub.elsevier.com/retrieve/pii/S0042207X23003275,Au,79,Cu,29,Ga2O3,86,17.2,7396,187.443,200,5.89,4.8,4.88,2.4,400,Mo,1.8,0,4.70337872,263.6402624,159.0435174,35.5,5,0,0,0,1,0,0,0
https://linkinghub.elsevier.com/retrieve/pii/S0042207X23003275,Au,79,Cu,29,Ga2O3,86,17.2,7396,187.443,200,5.89,4.8,4.88,2.4,400,Mo,1.8,0,4.693462939,264.1972497,154.8756932,35.5,5,0,0,0,1,0,0,0
https://linkinghub.elsevier.com/retrieve/pii/S0042207X23003275,Au,79,Cu,29,Ga2O3,86,17.2,7396,187.443,200,5.89,4.8,4.88,2.4,400,Mo,1.8,0,4.67763654,265.0911394,147.2594111,35.5,5,0,0,0,1,0,0,0
https://linkinghub.elsevier.com/retrieve/pii/S0042207X23003275,Au,79,Cu,29,Ga2O3,86,17.2,7396,187.443,200,5.89,4.8,4.88,2.4,400,Mo,1.8,0,4.662885603,265.9297494,138.8199155,35.5,5,0,0,0,1,0,0,0
https://linkinghub.elsevier.com/retrieve/pii/S0042207X23003275,Au,79,Cu,29,Ga2O3,86,17.2,7396,187.443,200,5.89,4.8,4.88,2.4,400,Mo,1.8,0,4.652226706,266.5390314,133.0223344,35.5,5,0,0,0,1,0,0,0
https://linkinghub.elsevier.com/retrieve/pii/S0042207X23003275,Au,79,Cu,29,Ga2O3,86,17.2,7396,187.443,200,5.89,4.8,4.88,2.4,400,Mo,1.8,0,4.637274295,267.3984589,126.2858073,35.5,5,0,0,0,1,0,0,0
https://linkinghub.elsevier.com/retrieve/pii/S0042207X23003275,Au,79,Cu,29,Ga2O3,86,17.2,7396,187.443,200,5.89,4.8,4.88,2.4,400,Mo,1.8,0,4.624548036,268.1343107,119.4966026,35.5,5,0,0,0,1,0,0,0
https://linkinghub.elsevier.com/retrieve/pii/S0042207X23003275,Au,79,Cu,29,Ga2O3,86,17.2,7396,187.443,200,5.89,4.8,4.88,2.4,400,Mo,1.8,0,4.609655937,269.0005538,108.9064491,35.5,5,0,0,0,1,0,0,0
https://linkinghub.elsevier.com/retrieve/pii/S0042207X23003275,Au,79,Cu,29,Ga2O3,86,17.2,7396,187.443,200,5.89,4.8,4.88,2.4,400,Mo,1.8,0,4.587521886,270.298438,98.8837253,35.5,5,0,0,0,1,0,0,0
https://linkinghub.elsevier.com/retrieve/pii/S0042207X23003275,Au,79,Cu,29,Ga2O3,86,17.2,7396,187.443,200,5.89,4.8,4.88,2.4,400,Mo,1.8,0,4.572580425,271.1816709,95.1760216,35.5,5,0,0,0,1,0,0,0
https://linkinghub.elsevier.com/retrieve/pii/S0042207X23003275,Au,79,Cu,29,Ga2O3,86,17.2,7396,187.443,200,5.89,4.8,4.88,2.4,400,Mo,1.8,0,4.558021755,272.0478459,91.9633013,35.5,5,0,0,0,1,0,0,0
https://linkinghub.elsevier.com/retrieve/pii/S0042207X23003275,Au,79,Cu,29,Ga2O3,86,17.2,7396,187.443,200,5.89,4.8,4.88,2.4,400,Mo,1.8,0,4.550482214,272.4985928,90.3365948,35.5,5,0,0,0,1,0,0,0
https://linkinghub.elsevier.com/retrieve/pii/S0042207X23003275,Au,79,Cu,29,Ga2O3,86,17.2,7396,187.443,200,5.89,4.8,4.88,2.4,400,Mo,1.8,0,4.52149415,274.2456274,84.4936328,35.5,5,0,0,0,1,0,0,0
https://linkinghub.elsevier.com/retrieve/pii/S0042207X23003275,Au,79,Cu,29,Ga2O3,86,17.2,7396,187.443,200,5.89,4.8,4.88,2.4,400,Mo,1.8,0,4.5059157,275.1937858,81.7284244,35.5,5,0,0,0,1,0,0,0
https://linkinghub.elsevier.com/retrieve/pii/S0042207X23003275,Au,79,Cu,29,Ga2O3,86,17.2,7396,187.443,200,5.89,4.8,4.88,2.4,400,Mo,1.8,0,4.486357482,276.3934896,78.6367418,35.5,5,0,0,0,1,0,0,0
https://linkinghub.elsevier.com/retrieve/pii/S0042207X23003275,Au,79,Cu,29,Ga2O3,86,17.2,7396,187.443,200,5.89,4.8,4.88,2.4,400,Mo,1.8,0,4.468098384,277.5229848,76.0880005,35.5,5,0,0,0,1,0,0,0
https://linkinghub.elsevier.com/retrieve/pii/S0042207X23003275,Au,79,Cu,29,Ga2O3,86,17.2,7396,187.443,200,5.89,4.8,4.88,2.4,400,Mo,1.8,0,4.45037247,278.6283639,73.8808108,35.5,5,0,0,0,1,0,0,0
https://linkinghub.elsevier.com/retrieve/pii/S0042207X23003275,Au,79,Cu,29,Ga2O3,86,17.2,7396,187.443,200,5.89,4.8,4.88,2.4,400,Mo,1.8,0,4.42567161,280.1834635,71.1704569,35.5,5,0,0,0,1,0,0,0
https://linkinghub.elsevier.com/retrieve/pii/S0042207X23003275,Au,79,Cu,29,Ga2O3,86,17.2,7396,187.443,200,5.89,4.8,4.88,2.4,400,Mo,1.8,0,4.408129736,281.2984359,69.4716045,35.5,5,0,0,0,1,0,0,0
https://linkinghub.elsevier.com/retrieve/pii/S0042207X23003275,Au,79,Cu,29,Ga2O3,86,17.2,7396,187.443,200,5.89,4.8,4.88,2.4,400,Mo,1.8,0,4.39696277,282.0128495,68.4763998,35.5,5,0,0,0,1,0,0,0
https://linkinghub.elsevier.com/retrieve/pii/S0042207X23003275,Au,79,Cu,29,Ga2O3,86,17.2,7396,187.443,200,5.89,4.8,4.88,2.4,400,Mo,1.8,0,4.361168096,284.327495,65.6609116,35.5,5,0,0,0,1,0,0,0
https://linkinghub.elsevier.com/retrieve/pii/S0042207X23003275,Au,79,Cu,29,Ga2O3,86,17.2,7396,187.443,200,5.89,4.8,4.88,2.4,400,Mo,1.8,0,4.348916488,285.128492,64.8019529,35.5,5,0,0,0,1,0,0,0
https://linkinghub.elsevier.com/retrieve/pii/S0042207X23003275,Au,79,Cu,29,Ga2O3,86,17.2,7396,187.443,200,5.89,4.8,4.88,2.4,400,Mo,1.8,0,4.334319505,286.0887386,63.8286253,35.5,5,0,0,0,1,0,0,0
https://linkinghub.elsevier.com/retrieve/pii/S0042207X23003275,Au,79,Cu,29,Ga2O3,86,17.2,7396,187.443,200,5.89,4.8,4.88,2.4,400,Mo,1.8,0,4.293037785,288.8397592,61.2842516,35.5,5,0,0,0,1,0,0,0
https://linkinghub.elsevier.com/retrieve/pii/S0042207X23003275,Au,79,Cu,29,Ga2O3,86,17.2,7396,187.443,200,5.89,4.8,4.88,2.4,400,Mo,1.8,0,4.254077348,291.4850621,59.0980968,35.5,5,0,0,0,1,0,0,0
https://linkinghub.elsevier.com/retrieve/pii/S0042207X23003275,Au,79,Cu,29,Ga2O3,86,17.2,7396,187.443,200,5.89,4.8,4.88,2.4,400,Mo,1.8,0,4.229454185,293.1820386,57.7883375,35.5,5,0,0,0,1,0,0,0
https://linkinghub.elsevier.com/retrieve/pii/S0042207X23003275,Au,79,Cu,29,Ga2O3,86,17.2,7396,187.443,200,5.89,4.8,4.88,2.4,400,Mo,1.8,0,4.192737385,295.7495035,55.8839556,35.5,5,0,0,0,1,0,0,0
https://linkinghub.elsevier.com/retrieve/pii/S0042207X23003275,Au,79,Cu,29,Ga2O3,86,17.2,7396,187.443,200,5.89,4.8,4.88,2.4,400,Mo,1.8,0,4.159001263,298.1485029,54.1410132,35.5,5,0,0,0,1,0,0,0
https://linkinghub.elsevier.com/retrieve/pii/S0042207X23003275,Au,79,Cu,29,Ga2O3,86,17.2,7396,187.443,200,5.89,4.8,4.88,2.4,400,Mo,1.8,0,4.113062254,301.4785392,51.8064756,35.5,5,0,0,0,1,0,0,0
https://linkinghub.elsevier.com/retrieve/pii/S0042207X23003275,Au,79,Cu,29,Ga2O3,86,17.2,7396,187.443,200,5.89,4.8,4.88,2.4,400,Mo,1.8,0,4.060090768,305.4118912,49.2728685,35.5,5,0,0,0,1,0,0,0
https://linkinghub.elsevier.com/retrieve/pii/S0042207X23003275,Au,79,Cu,29,Ga2O3,86,17.2,7396,187.443,200,5.89,4.8,4.88,2.4,400,Mo,1.8,0,4.001730687,309.8659298,46.8071677,35.5,5,0,0,0,1,0,0,0
https://linkinghub.elsevier.com/retrieve/pii/S0042207X23003275,Au,79,Cu,29,Ga2O3,86,17.2,7396,187.443,200,5.89,4.8,4.88,2.4,400,Mo,1.8,0,3.969933218,312.3478235,45.6090331,35.5,5,0,0,0,1,0,0,0
https://linkinghub.elsevier.com/retrieve/pii/S0042207X23003275,Au,79,Cu,29,Ga2O3,86,17.2,7396,187.443,200,5.89,4.8,4.88,2.4,400,Mo,1.8,0,3.913723604,316.83382,43.7140121,35.5,5,0,0,0,1,0,0,0
https://linkinghub.elsevier.com/retrieve/pii/S0042207X23003275,Au,79,Cu,29,Ga2O3,86,17.2,7396,187.443,200,5.89,4.8,4.88,2.4,400,Mo,1.8,0,3.870493769,320.3725607,42.4243201,35.5,5,0,0,0,1,0,0,0
