Repository: RAW-Ayyubi/Responsivity-of-a-Photodetector

# Responsivity-of-a-Photodetector
Making predictions for the responsivity of a photodetector based on various input features, including the active layer, substrate, and experimental conditions.

About the input file "InputData.csv":
This file contains 1927 sample points for training, primarily derived from 29 experimental studies. Additional properties of these materials have been collected from various theoretical studies, the Materials Project, and the NIST database.

To run the code
Download the input file "InputData.csv" and update the input file path in the code "Responsivity_Prediction.ipynb" to match the location of the input data file on your computer.

File: InputData.csv (part 3 of 9)
Reference,TopContact,TopContact_Z,BackContact,BackContact_Z,ActiveLayer,AL(Z),Avg_Z,AL(Z_sq) ,AL(A),AL_Mob(cm2/Vs),AL_Den(g/cm^3),Avg_Val_e,AL_Eg(eV),AL_Th_Eg(eV),Thickness(nm),Substrate,S_Eg(eV),S_Th_Eg(eV),E(eV),Wave_L(nm),Res(A/W),P_Int(μW/cm2),Bias(V),PIN,NIP,FET,SBD,NN,Ohmic,PN
https://linkinghub.elsevier.com/retrieve/pii/S0042207X23003275,Au,79,Cu,29,Ga2O3,86,17.2,7396,187.443,200,5.89,4.8,4.88,2.4,400,Mo,1.8,0,3.830001162,323.7596929,41.3229019,35.5,5,0,0,0,1,0,0,0
https://linkinghub.elsevier.com/retrieve/pii/S0042207X23003275,Au,79,Cu,29,Ga2O3,86,17.2,7396,187.443,200,5.89,4.8,4.88,2.4,400,Mo,1.8,0,3.787656967,327.3791716,40.2532932,35.5,5,0,0,0,1,0,0,0
https://linkinghub.elsevier.com/retrieve/pii/S0042207X23003275,Au,79,Cu,29,Ga2O3,86,17.2,7396,187.443,200,5.89,4.8,4.88,2.4,400,Mo,1.8,0,3.692494032,335.8163857,38.25119794,35.5,5,0,0,0,1,0,0,0
https://linkinghub.elsevier.com/retrieve/pii/S0042207X23003275,Au,79,Cu,29,Ga2O3,86,17.2,7396,187.443,200,5.89,4.8,4.88,2.4,400,Mo,1.8,0,3.584505957,345.9333071,35.91357633,35.5,5,0,0,0,1,0,0,0
https://linkinghub.elsevier.com/retrieve/pii/S0042207X23003275,Au,79,Cu,29,Ga2O3,86,17.2,7396,187.443,200,5.89,4.8,4.88,2.4,400,Mo,1.8,0,3.484780979,355.8329799,33.65149962,35.5,5,0,0,0,1,0,0,0
https://linkinghub.elsevier.com/retrieve/pii/S0042207X23003275,Au,79,Cu,29,Ga2O3,86,17.2,7396,187.443,200,5.89,4.8,4.88,2.4,400,Mo,1.8,0,3.395652831,365.1727846,32.86734733,35.5,5,0,0,0,1,0,0,0
https://linkinghub.elsevier.com/retrieve/pii/S0042207X23003275,Au,79,Cu,29,Ga2O3,86,17.2,7396,187.443,200,5.89,4.8,4.88,2.4,400,Mo,1.8,0,3.298748278,375.9001583,34.49826192,35.5,5,0,0,0,1,0,0,0
https://linkinghub.elsevier.com/retrieve/pii/S0042207X23003275,Au,79,Cu,29,Ga2O3,86,17.2,7396,187.443,200,5.89,4.8,4.88,2.4,400,Mo,1.8,0,3.217522129,385.3897348,30.36461256,35.5,5,0,0,0,1,0,0,0
https://linkinghub.elsevier.com/retrieve/pii/S0042207X23003275,Au,79,Cu,29,Ga2O3,86,17.2,7396,187.443,200,5.89,4.8,4.88,2.4,400,Mo,1.8,0,3.195876289,388,29.2744296,35.5,5,0,0,0,1,0,0,0
https://linkinghub.elsevier.com/retrieve/pii/S0042207X23003275,Au,79,Cu,29,Ga2O3,86,17.2,7396,187.443,200,5.89,4.8,4.88,2.4,400,Mo,1.8,0,3.179487179,390,28.6124536,35.5,5,0,0,0,1,0,0,0
https://linkinghub.elsevier.com/retrieve/pii/S0042207X23003275,Au,79,Cu,29,Ga2O3,86,17.2,7396,187.443,200,5.89,4.8,4.88,2.4,400,Mo,1.8,0,3.163265306,392,28.07174847,35.5,5,0,0,0,1,0,0,0
https://linkinghub.elsevier.com/retrieve/pii/S0042207X23003275,Au,79,Cu,29,Ga2O3,86,17.2,7396,187.443,200,5.89,4.8,4.88,2.4,400,Mo,1.8,0,3.132595758,395.8378596,27.27712687,35.5,5,0,0,0,1,0,0,0
https://linkinghub.elsevier.com/retrieve/pii/S0042207X23003275,Au,79,Cu,29,Ga2O3,86,17.2,7396,187.443,200,5.89,4.8,4.88,2.4,400,Mo,1.8,0,3.1,400,26.62659207,35.5,5,0,0,0,1,0,0,0
https://linkinghub.elsevier.com/retrieve/pii/S0042207X23003275,Au,79,Cu,29,Ga2O3,86,17.2,7396,187.443,200,5.89,4.8,4.88,2.4,400,Mo,1.8,0,3.037417701,408.2415137,25.75636725,35.5,5,0,0,0,1,0,0,0
https://linkinghub.elsevier.com/retrieve/pii/S0042207X23003275,Au,79,Cu,29,Ga2O3,86,17.2,7396,187.443,200,5.89,4.8,4.88,2.4,400,Mo,1.8,0,3.009708738,412,25.4802286,35.5,5,0,0,0,1,0,0,0
https://linkinghub.elsevier.com/retrieve/pii/S0042207X23003275,Au,79,Cu,29,Ga2O3,86,17.2,7396,187.443,200,5.89,4.8,4.88,2.4,400,Mo,1.8,0,2.967137886,417.9111479,25.10018836,35.5,5,0,0,0,1,0,0,0
https://linkinghub.elsevier.com/retrieve/pii/S0042207X23003275,Au,79,Cu,29,Ga2O3,86,17.2,7396,187.443,200,5.89,4.8,4.88,2.4,400,Mo,1.8,0,2.945368171,421,24.89593053,35.5,5,0,0,0,1,0,0,0
https://linkinghub.elsevier.com/retrieve/pii/S0042207X23003275,Au,79,Cu,29,Ga2O3,86,17.2,7396,187.443,200,5.89,4.8,4.88,2.4,400,Mo,1.8,0,2.917647059,425,24.62187095,35.5,5,0,0,0,1,0,0,0
https://linkinghub.elsevier.com/retrieve/pii/S0042207X23003275,Au,79,Cu,29,Ga2O3,86,17.2,7396,187.443,200,5.89,4.8,4.88,2.4,400,Mo,1.8,0,2.900036792,427.5807822,24.44400947,35.5,5,0,0,0,1,0,0,0
https://linkinghub.elsevier.com/retrieve/pii/S0042207X23003275,Au,79,Cu,29,Ga2O3,86,17.2,7396,187.443,200,5.89,4.8,4.88,2.4,400,Mo,1.8,0,2.877030162,431,24.21480636,35.5,5,0,0,0,1,0,0,0
https://linkinghub.elsevier.com/retrieve/pii/S0042207X23003275,Au,79,Cu,29,Ga2O3,86,17.2,7396,187.443,200,5.89,4.8,4.88,2.4,400,Mo,1.8,0,2.835902906,437.2505129,23.86705331,35.5,5,0,0,0,1,0,0,0
https://linkinghub.elsevier.com/retrieve/pii/S0042207X23003275,Au,79,Cu,29,Ga2O3,86,17.2,7396,187.443,200,5.89,4.8,4.88,2.4,400,Mo,1.8,0,2.818181818,440,23.76151094,35.5,5,0,0,0,1,0,0,0
https://linkinghub.elsevier.com/retrieve/pii/S0042207X23003275,Au,79,Cu,29,Ga2O3,86,17.2,7396,187.443,200,5.89,4.8,4.88,2.4,400,Mo,1.8,0,2.792792793,444,23.63285319,35.5,5,0,0,0,1,0,0,0
https://linkinghub.elsevier.com/retrieve/pii/S0042207X23003275,Au,79,Cu,29,Ga2O3,86,17.2,7396,187.443,200,5.89,4.8,4.88,2.4,400,Mo,1.8,0,2.774542472,446.9205328,23.52776532,35.5,5,0,0,0,1,0,0,0
https://linkinghub.elsevier.com/retrieve/pii/S0042207X23003275,Au,79,Cu,29,Ga2O3,86,17.2,7396,187.443,200,5.89,4.8,4.88,2.4,400,Mo,1.8,0,2.755555556,450,23.38844117,35.5,5,0,0,0,1,0,0,0
https://linkinghub.elsevier.com/retrieve/pii/S0042207X23003275,Au,79,Cu,29,Ga2O3,86,17.2,7396,187.443,200,5.89,4.8,4.88,2.4,400,Mo,1.8,0,2.715781688,456.5904563,23.10925461,35.5,5,0,0,0,1,0,0,0
https://linkinghub.elsevier.com/retrieve/pii/S0042207X23003275,Au,79,Cu,29,Ga2O3,86,17.2,7396,187.443,200,5.89,4.8,4.88,2.4,400,Mo,1.8,0,2.695652174,460,23.04056029,35.5,5,0,0,0,1,0,0,0
https://linkinghub.elsevier.com/retrieve/pii/S0042207X23003275,Au,79,Cu,29,Ga2O3,86,17.2,7396,187.443,200,5.89,4.8,4.88,2.4,400,Mo,1.8,0,2.678185745,463,22.99924269,35.5,5,0,0,0,1,0,0,0
https://linkinghub.elsevier.com/retrieve/pii/S0042207X23003275,Au,79,Cu,29,Ga2O3,86,17.2,7396,187.443,200,5.89,4.8,4.88,2.4,400,Mo,1.8,0,2.659456571,466.260669,22.92841208,35.5,5,0,0,0,1,0,0,0
https://linkinghub.elsevier.com/retrieve/pii/S0042207X23003275,Au,79,Cu,29,Ga2O3,86,17.2,7396,187.443,200,5.89,4.8,4.88,2.4,400,Mo,1.8,0,2.638297872,470,22.7670786,35.5,5,0,0,0,1,0,0,0
https://linkinghub.elsevier.com/retrieve/pii/S0042207X23003275,Au,79,Cu,29,Ga2O3,86,17.2,7396,187.443,200,5.89,4.8,4.88,2.4,400,Mo,1.8,0,2.621564482,473,22.57574637,35.5,5,0,0,0,1,0,0,0
https://linkinghub.elsevier.com/retrieve/pii/S0042207X23003275,Au,79,Cu,29,Ga2O3,86,17.2,7396,187.443,200,5.89,4.8,4.88,2.4,400,Mo,1.8,0,2.601304836,476.6838483,22.27614673,35.5,5,0,0,0,1,0,0,0
https://linkinghub.elsevier.com/retrieve/pii/S0042207X23003275,Au,79,Cu,29,Ga2O3,86,17.2,7396,187.443,200,5.89,4.8,4.88,2.4,400,Mo,1.8,0,2.583333333,480,21.95491022,35.5,5,0,0,0,1,0,0,0
https://linkinghub.elsevier.com/retrieve/pii/S0042207X23003275,Au,79,Cu,29,Ga2O3,86,17.2,7396,187.443,200,5.89,4.8,4.88,2.4,400,Mo,1.8,0,2.548354742,486.5884562,21.2027958,35.5,5,0,0,0,1,0,0,0
https://linkinghub.elsevier.com/retrieve/pii/S0042207X23003275,Au,79,Cu,29,Ga2O3,86,17.2,7396,187.443,200,5.89,4.8,4.88,2.4,400,Mo,1.8,0,2.535787321,489,20.89866511,35.5,5,0,0,0,1,0,0,0
https://linkinghub.elsevier.com/retrieve/pii/S0042207X23003275,Au,79,Cu,29,Ga2O3,86,17.2,7396,187.443,200,5.89,4.8,4.88,2.4,400,Mo,1.8,0,2.520325203,492,20.50534037,35.5,5,0,0,0,1,0,0,0
https://linkinghub.elsevier.com/retrieve/pii/S0042207X23003275,Au,79,Cu,29,Ga2O3,86,17.2,7396,187.443,200,5.89,4.8,4.88,2.4,400,Mo,1.8,0,2.504803893,495.0487355,20.09388587,35.5,5,0,0,0,1,0,0,0
https://doi.org/10.1016/j.surfin.2023.102854,Cu,29,Cu,29,MoSe2,110,36.66,12100,253.892,90,6.51,6,1.55,1.3,500,Si,1.12,0.61,1.265306122,980,0.00542506,70000,4.892309145,0,0,0,0,0,0,1
https://doi.org/10.1016/j.surfin.2023.102854,Cu,29,Cu,29,MoSe2,110,36.66,12100,253.892,90,6.51,6,1.55,1.3,500,Si,1.12,0.61,1.265306122,980,0.005477256,70000,4.720780754,0,0,0,0,0,0,1
https://doi.org/10.1016/j.surfin.2023.102854,Cu,29,Cu,29,MoSe2,110,36.66,12100,253.892,90,6.51,6,1.55,1.3,500,Si,1.12,0.61,1.265306122,980,0.005509867,70000,4.549252362,0,0,0,0,0,0,1
https://doi.org/10.1016/j.surfin.2023.102854,Cu,29,Cu,29,MoSe2,110,36.66,12100,253.892,90,6.51,6,1.55,1.3,500,Si,1.12,0.61,1.265306122,980,0.005580317,70000,4.377723971,0,0,0,0,0,0,1
https://doi.org/10.1016/j.surfin.2023.102854,Cu,29,Cu,29,MoSe2,110,36.66,12100,253.892,90,6.51,6,1.55,1.3,500,Si,1.12,0.61,1.265306122,980,0.005638378,70000,4.20619558,0,0,0,0,0,0,1
https://doi.org/10.1016/j.surfin.2023.102854,Cu,29,Cu,29,MoSe2,110,36.66,12100,253.892,90,6.51,6,1.55,1.3,500,Si,1.12,0.61,1.265306122,980,0.005701626,70000,4.034667188,0,0,0,0,0,0,1
https://doi.org/10.1016/j.surfin.2023.102854,Cu,29,Cu,29,MoSe2,110,36.66,12100,253.892,90,6.51,6,1.55,1.3,500,Si,1.12,0.61,1.265306122,980,0.005714001,70000,3.863138797,0,0,0,0,0,0,1
https://doi.org/10.1016/j.surfin.2023.102854,Cu,29,Cu,29,MoSe2,110,36.66,12100,253.892,90,6.51,6,1.55,1.3,500,Si,1.12,0.61,1.265306122,980,0.005747972,70000,3.691610406,0,0,0,0,0,0,1
https://doi.org/10.1016/j.surfin.2023.102854,Cu,29,Cu,29,MoSe2,110,36.66,12100,253.892,90,6.51,6,1.55,1.3,500,Si,1.12,0.61,1.265306122,980,0.005783305,70000,3.520082014,0,0,0,0,0,0,1
https://doi.org/10.1016/j.surfin.2023.102854,Cu,29,Cu,29,MoSe2,110,36.66,12100,253.892,90,6.51,6,1.55,1.3,500,Si,1.12,0.61,1.265306122,980,0.005830429,70000,3.348553623,0,0,0,0,0,0,1
https://doi.org/10.1016/j.surfin.2023.102854,Cu,29,Cu,29,MoSe2,110,36.66,12100,253.892,90,6.51,6,1.55,1.3,500,Si,1.12,0.61,1.265306122,980,0.005844181,70000,3.177025232,0,0,0,0,0,0,1
https://doi.org/10.1016/j.surfin.2023.102854,Cu,29,Cu,29,MoSe2,110,36.66,12100,253.892,90,6.51,6,1.55,1.3,500,Si,1.12,0.61,1.265306122,980,0.005861851,70000,3.00549684,0,0,0,0,0,0,1
https://doi.org/10.1016/j.surfin.2023.102854,Cu,29,Cu,29,MoSe2,110,36.66,12100,253.892,90,6.51,6,1.55,1.3,500,Si,1.12,0.61,1.265306122,980,0.005902396,70000,2.833968449,0,0,0,0,0,0,1
https://doi.org/10.1016/j.surfin.2023.102854,Cu,29,Cu,29,MoSe2,110,36.66,12100,253.892,90,6.51,6,1.55,1.3,500,Si,1.12,0.61,1.265306122,980,0.005907675,70000,2.662440057,0,0,0,0,0,0,1
https://doi.org/10.1016/j.surfin.2023.102854,Cu,29,Cu,29,MoSe2,110,36.66,12100,253.892,90,6.51,6,1.55,1.3,500,Si,1.12,0.61,1.265306122,980,0.005941002,70000,2.490911666,0,0,0,0,0,0,1
https://doi.org/10.1016/j.surfin.2023.102854,Cu,29,Cu,29,MoSe2,110,36.66,12100,253.892,90,6.51,6,1.55,1.3,500,Si,1.12,0.61,1.265306122,980,0.005982452,70000,2.319383275,0,0,0,0,0,0,1
https://doi.org/10.1016/j.surfin.2023.102854,Cu,29,Cu,29,MoSe2,110,36.66,12100,253.892,90,6.51,6,1.55,1.3,500,Si,1.12,0.61,1.265306122,980,0.005971719,70000,2.147854883,0,0,0,0,0,0,1
https://doi.org/10.1016/j.surfin.2023.102854,Cu,29,Cu,29,MoSe2,110,36.66,12100,253.892,90,6.51,6,1.55,1.3,500,Si,1.12,0.61,1.265306122,980,0.005948717,70000,1.976326492,0,0,0,0,0,0,1
https://doi.org/10.1016/j.surfin.2023.102854,Cu,29,Cu,29,MoSe2,110,36.66,12100,253.892,90,6.51,6,1.55,1.3,500,Si,1.12,0.61,1.265306122,980,0.005966687,70000,1.804798101,0,0,0,0,0,0,1
https://doi.org/10.1016/j.surfin.2023.102854,Cu,29,Cu,29,MoSe2,110,36.66,12100,253.892,90,6.51,6,1.55,1.3,500,Si,1.12,0.61,1.265306122,980,0.00598679,70000,1.633269709,0,0,0,0,0,0,1
https://doi.org/10.1016/j.surfin.2023.102854,Cu,29,Cu,29,MoSe2,110,36.66,12100,253.892,90,6.51,6,1.55,1.3,500,Si,1.12,0.61,1.265306122,980,0.005965032,70000,1.461741318,0,0,0,0,0,0,1
https://doi.org/10.1016/j.surfin.2023.102854,Cu,29,Cu,29,MoSe2,110,36.66,12100,253.892,90,6.51,6,1.55,1.3,500,Si,1.12,0.61,1.265306122,980,0.005943686,70000,1.290212927,0,0,0,0,0,0,1
https://doi.org/10.1016/j.surfin.2023.102854,Cu,29,Cu,29,MoSe2,110,36.66,12100,253.892,90,6.51,6,1.55,1.3,500,Si,1.12,0.61,1.265306122,980,0.005801658,70000,1.118684535,0,0,0,0,0,0,1
https://doi.org/10.1016/j.surfin.2023.102854,Cu,29,Cu,29,MoSe2,110,36.66,12100,253.892,90,6.51,6,1.55,1.3,500,Si,1.12,0.61,1.265306122,980,0.005619881,70000,0.947156144,0,0,0,0,0,0,1
https://doi.org/10.1016/j.surfin.2023.102854,Cu,29,Cu,29,MoSe2,110,36.66,12100,253.892,90,6.51,6,1.55,1.3,500,Si,1.12,0.61,1.265306122,980,0.005317378,70000,0.775627753,0,0,0,0,0,0,1
https://doi.org/10.1016/j.surfin.2023.102854,Cu,29,Cu,29,MoSe2,110,36.66,12100,253.892,90,6.51,6,1.55,1.3,500,Si,1.12,0.61,1.265306122,980,0.004875252,70000,0.604099361,0,0,0,0,0,0,1
https://doi.org/10.1016/j.surfin.2023.102854,Cu,29,Cu,29,MoSe2,110,36.66,12100,253.892,90,6.51,6,1.55,1.3,500,Si,1.12,0.61,1.265306122,980,0.004256674,70000,0.43257097,0,0,0,0,0,0,1
https://doi.org/10.1016/j.surfin.2023.102854,Cu,29,Cu,29,MoSe2,110,36.66,12100,253.892,90,6.51,6,1.55,1.3,500,Si,1.12,0.61,1.265306122,980,0.004236405,70000,0.266240409,0,0,0,0,0,0,1
https://doi.org/10.1016/j.surfin.2023.102854,Cu,29,Cu,29,MoSe2,110,36.66,12100,253.892,90,6.51,6,1.55,1.3,500,Si,1.12,0.61,1.265306122,980,0.006780587,50000,4.892309145,0,0,0,0,0,0,1
https://doi.org/10.1016/j.surfin.2023.102854,Cu,29,Cu,29,MoSe2,110,36.66,12100,253.892,90,6.51,6,1.55,1.3,500,Si,1.12,0.61,1.265306122,980,0.006855731,50000,4.720780754,0,0,0,0,0,0,1
https://doi.org/10.1016/j.surfin.2023.102854,Cu,29,Cu,29,MoSe2,110,36.66,12100,253.892,90,6.51,6,1.55,1.3,500,Si,1.12,0.61,1.265306122,980,0.006909382,50000,4.549252362,0,0,0,0,0,0,1
https://doi.org/10.1016/j.surfin.2023.102854,Cu,29,Cu,29,MoSe2,110,36.66,12100,253.892,90,6.51,6,1.55,1.3,500,Si,1.12,0.61,1.265306122,980,0.006981819,50000,4.377723971,0,0,0,0,0,0,1
https://doi.org/10.1016/j.surfin.2023.102854,Cu,29,Cu,29,MoSe2,110,36.66,12100,253.892,90,6.51,6,1.55,1.3,500,Si,1.12,0.61,1.265306122,980,0.007055889,50000,4.20619558,0,0,0,0,0,0,1
https://doi.org/10.1016/j.surfin.2023.102854,Cu,29,Cu,29,MoSe2,110,36.66,12100,253.892,90,6.51,6,1.55,1.3,500,Si,1.12,0.61,1.265306122,980,0.007152828,50000,4.034667188,0,0,0,0,0,0,1
https://doi.org/10.1016/j.surfin.2023.102854,Cu,29,Cu,29,MoSe2,110,36.66,12100,253.892,90,6.51,6,1.55,1.3,500,Si,1.12,0.61,1.265306122,980,0.007159924,50000,3.863138797,0,0,0,0,0,0,1
https://doi.org/10.1016/j.surfin.2023.102854,Cu,29,Cu,29,MoSe2,110,36.66,12100,253.892,90,6.51,6,1.55,1.3,500,Si,1.12,0.61,1.265306122,980,0.007170287,50000,3.691610406,0,0,0,0,0,0,1
https://doi.org/10.1016/j.surfin.2023.102854,Cu,29,Cu,29,MoSe2,110,36.66,12100,253.892,90,6.51,6,1.55,1.3,500,Si,1.12,0.61,1.265306122,980,0.007245627,50000,3.520082014,0,0,0,0,0,0,1
https://doi.org/10.1016/j.surfin.2023.102854,Cu,29,Cu,29,MoSe2,110,36.66,12100,253.892,90,6.51,6,1.55,1.3,500,Si,1.12,0.61,1.265306122,980,0.007295558,50000,3.348553623,0,0,0,0,0,0,1
https://doi.org/10.1016/j.surfin.2023.102854,Cu,29,Cu,29,MoSe2,110,36.66,12100,253.892,90,6.51,6,1.55,1.3,500,Si,1.12,0.61,1.265306122,980,0.007358193,50000,3.177025232,0,0,0,0,0,0,1
https://doi.org/10.1016/j.surfin.2023.102854,Cu,29,Cu,29,MoSe2,110,36.66,12100,253.892,90,6.51,6,1.55,1.3,500,Si,1.12,0.61,1.265306122,980,0.007414295,50000,3.00549684,0,0,0,0,0,0,1
https://doi.org/10.1016/j.surfin.2023.102854,Cu,29,Cu,29,MoSe2,110,36.66,12100,253.892,90,6.51,6,1.55,1.3,500,Si,1.12,0.61,1.265306122,980,0.00747693,50000,2.833968449,0,0,0,0,0,0,1
https://doi.org/10.1016/j.surfin.2023.102854,Cu,29,Cu,29,MoSe2,110,36.66,12100,253.892,90,6.51,6,1.55,1.3,500,Si,1.12,0.61,1.265306122,980,0.007497094,50000,2.662440057,0,0,0,0,0,0,1
https://doi.org/10.1016/j.surfin.2023.102854,Cu,29,Cu,29,MoSe2,110,36.66,12100,253.892,90,6.51,6,1.55,1.3,500,Si,1.12,0.61,1.265306122,980,0.007543394,50000,2.490911666,0,0,0,0,0,0,1
https://doi.org/10.1016/j.surfin.2023.102854,Cu,29,Cu,29,MoSe2,110,36.66,12100,253.892,90,6.51,6,1.55,1.3,500,Si,1.12,0.61,1.265306122,980,0.007560291,50000,2.319383275,0,0,0,0,0,0,1
https://doi.org/10.1016/j.surfin.2023.102854,Cu,29,Cu,29,MoSe2,110,36.66,12100,253.892,90,6.51,6,1.55,1.3,500,Si,1.12,0.61,1.265306122,980,0.007577188,50000,2.147854883,0,0,0,0,0,0,1
https://doi.org/10.1016/j.surfin.2023.102854,Cu,29,Cu,29,MoSe2,110,36.66,12100,253.892,90,6.51,6,1.55,1.3,500,Si,1.12,0.61,1.265306122,980,0.007600618,50000,1.976326492,0,0,0,0,0,0,1
https://doi.org/10.1016/j.surfin.2023.102854,Cu,29,Cu,29,MoSe2,110,36.66,12100,253.892,90,6.51,6,1.55,1.3,500,Si,1.12,0.61,1.265306122,980,0.007637118,50000,1.804798101,0,0,0,0,0,0,1
https://doi.org/10.1016/j.surfin.2023.102854,Cu,29,Cu,29,MoSe2,110,36.66,12100,253.892,90,6.51,6,1.55,1.3,500,Si,1.12,0.61,1.265306122,980,0.007657281,50000,1.633269709,0,0,0,0,0,0,1
https://doi.org/10.1016/j.surfin.2023.102854,Cu,29,Cu,29,MoSe2,110,36.66,12100,253.892,90,6.51,6,1.55,1.3,500,Si,1.12,0.61,1.265306122,980,0.007628439,50000,1.461741318,0,0,0,0,0,0,1
https://doi.org/10.1016/j.surfin.2023.102854,Cu,29,Cu,29,MoSe2,110,36.66,12100,253.892,90,6.51,6,1.55,1.3,500,Si,1.12,0.61,1.265306122,980,0.007645335,50000,1.290212927,0,0,0,0,0,0,1
https://doi.org/10.1016/j.surfin.2023.102854,Cu,29,Cu,29,MoSe2,110,36.66,12100,253.892,90,6.51,6,1.55,1.3,500,Si,1.12,0.61,1.265306122,980,0.007518481,50000,1.118684535,0,0,0,0,0,0,1
https://doi.org/10.1016/j.surfin.2023.102854,Cu,29,Cu,29,MoSe2,110,36.66,12100,253.892,90,6.51,6,1.55,1.3,500,Si,1.12,0.61,1.265306122,980,0.007293614,50000,0.947156144,0,0,0,0,0,0,1
https://doi.org/10.1016/j.surfin.2023.102854,Cu,29,Cu,29,MoSe2,110,36.66,12100,253.892,90,6.51,6,1.55,1.3,500,Si,1.12,0.61,1.265306122,980,0.006836888,50000,0.775627753,0,0,0,0,0,0,1
https://doi.org/10.1016/j.surfin.2023.102854,Cu,29,Cu,29,MoSe2,110,36.66,12100,253.892,90,6.51,6,1.55,1.3,500,Si,1.12,0.61,1.265306122,980,0.006211944,50000,0.604099361,0,0,0,0,0,0,1
https://doi.org/10.1016/j.surfin.2023.102854,Cu,29,Cu,29,MoSe2,110,36.66,12100,253.892,90,6.51,6,1.55,1.3,500,Si,1.12,0.61,1.265306122,980,0.005697755,50000,0.43257097,0,0,0,0,0,0,1
https://doi.org/10.1016/j.surfin.2023.102854,Cu,29,Cu,29,MoSe2,110,36.66,12100,253.892,90,6.51,6,1.55,1.3,500,Si,1.12,0.61,1.265306122,980,0.005759218,50000,0.266240409,0,0,0,0,0,0,1
https://doi.org/10.1016/j.surfin.2023.102854,Cu,29,Cu,29,MoSe2,110,36.66,12100,253.892,90,6.51,6,1.55,1.3,500,Si,1.12,0.61,1.265306122,980,0.0106153,20000,4.892309145,0,0,0,0,0,0,1
https://doi.org/10.1016/j.surfin.2023.102854,Cu,29,Cu,29,MoSe2,110,36.66,12100,253.892,90,6.51,6,1.55,1.3,500,Si,1.12,0.61,1.265306122,980,0.010771889,20000,4.720780754,0,0,0,0,0,0,1
https://doi.org/10.1016/j.surfin.2023.102854,Cu,29,Cu,29,MoSe2,110,36.66,12100,253.892,90,6.51,6,1.55,1.3,500,Si,1.12,0.61,1.265306122,980,0.010961149,20000,4.549252362,0,0,0,0,0,0,1
https://doi.org/10.1016/j.surfin.2023.102854,Cu,29,Cu,29,MoSe2,110,36.66,12100,253.892,90,6.51,6,1.55,1.3,500,Si,1.12,0.61,1.265306122,980,0.011174911,20000,4.377723971,0,0,0,0,0,0,1
https://doi.org/10.1016/j.surfin.2023.102854,Cu,29,Cu,29,MoSe2,110,36.66,12100,253.892,90,6.51,6,1.55,1.3,500,Si,1.12,0.61,1.265306122,980,0.011396841,20000,4.20619558,0,0,0,0,0,0,1
https://doi.org/10.1016/j.surfin.2023.102854,Cu,29,Cu,29,MoSe2,110,36.66,12100,253.892,90,6.51,6,1.55,1.3,500,Si,1.12,0.61,1.265306122,980,0.011700448,20000,4.034667188,0,0,0,0,0,0,1
https://doi.org/10.1016/j.surfin.2023.102854,Cu,29,Cu,29,MoSe2,110,36.66,12100,253.892,90,6.51,6,1.55,1.3,500,Si,1.12,0.61,1.265306122,980,0.011701851,20000,3.863138797,0,0,0,0,0,0,1
https://doi.org/10.1016/j.surfin.2023.102854,Cu,29,Cu,29,MoSe2,110,36.66,12100,253.892,90,6.51,6,1.55,1.3,500,Si,1.12,0.61,1.265306122,980,0.011711423,20000,3.691610406,0,0,0,0,0,0,1
https://doi.org/10.1016/j.surfin.2023.102854,Cu,29,Cu,29,MoSe2,110,36.66,12100,253.892,90,6.51,6,1.55,1.3,500,Si,1.12,0.61,1.265306122,980,0.011859844,20000,3.520082014,0,0,0,0,0,0,1
https://doi.org/10.1016/j.surfin.2023.102854,Cu,29,Cu,29,MoSe2,110,36.66,12100,253.892,90,6.51,6,1.55,1.3,500,Si,1.12,0.61,1.265306122,980,0.012065439,20000,3.348553623,0,0,0,0,0,0,1
https://doi.org/10.1016/j.surfin.2023.102854,Cu,29,Cu,29,MoSe2,110,36.66,12100,253.892,90,6.51,6,1.55,1.3,500,Si,1.12,0.61,1.265306122,980,0.012124015,20000,3.177025232,0,0,0,0,0,0,1
https://doi.org/10.1016/j.surfin.2023.102854,Cu,29,Cu,29,MoSe2,110,36.66,12100,253.892,90,6.51,6,1.55,1.3,500,Si,1.12,0.61,1.265306122,980,0.012223431,20000,3.00549684,0,0,0,0,0,0,1
https://doi.org/10.1016/j.surfin.2023.102854,Cu,29,Cu,29,MoSe2,110,36.66,12100,253.892,90,6.51,6,1.55,1.3,500,Si,1.12,0.61,1.265306122,980,0.01229671,20000,2.833968449,0,0,0,0,0,0,1
https://doi.org/10.1016/j.surfin.2023.102854,Cu,29,Cu,29,MoSe2,110,36.66,12100,253.892,90,6.51,6,1.55,1.3,500,Si,1.12,0.61,1.265306122,980,0.0124631,20000,2.662440057,0,0,0,0,0,0,1
https://doi.org/10.1016/j.surfin.2023.102854,Cu,29,Cu,29,MoSe2,110,36.66,12100,253.892,90,6.51,6,1.55,1.3,500,Si,1.12,0.61,1.265306122,980,0.012595186,20000,2.490911666,0,0,0,0,0,0,1
https://doi.org/10.1016/j.surfin.2023.102854,Cu,29,Cu,29,MoSe2,110,36.66,12100,253.892,90,6.51,6,1.55,1.3,500,Si,1.12,0.61,1.265306122,980,0.01262926,20000,2.319383275,0,0,0,0,0,0,1
https://doi.org/10.1016/j.surfin.2023.102854,Cu,29,Cu,29,MoSe2,110,36.66,12100,253.892,90,6.51,6,1.55,1.3,500,Si,1.12,0.61,1.265306122,980,0.012614328,20000,2.147854883,0,0,0,0,0,0,1
https://doi.org/10.1016/j.surfin.2023.102854,Cu,29,Cu,29,MoSe2,110,36.66,12100,253.892,90,6.51,6,1.55,1.3,500,Si,1.12,0.61,1.265306122,980,0.012730078,20000,1.976326492,0,0,0,0,0,0,1
https://doi.org/10.1016/j.surfin.2023.102854,Cu,29,Cu,29,MoSe2,110,36.66,12100,253.892,90,6.51,6,1.55,1.3,500,Si,1.12,0.61,1.265306122,980,0.012903003,20000,1.804798101,0,0,0,0,0,0,1
https://doi.org/10.1016/j.surfin.2023.102854,Cu,29,Cu,29,MoSe2,110,36.66,12100,253.892,90,6.51,6,1.55,1.3,500,Si,1.12,0.61,1.265306122,980,0.013092262,20000,1.633269709,0,0,0,0,0,0,1
https://doi.org/10.1016/j.surfin.2023.102854,Cu,29,Cu,29,MoSe2,110,36.66,12100,253.892,90,6.51,6,1.55,1.3,500,Si,1.12,0.61,1.265306122,980,0.01309911,20000,1.461741318,0,0,0,0,0,0,1
https://doi.org/10.1016/j.surfin.2023.102854,Cu,29,Cu,29,MoSe2,110,36.66,12100,253.892,90,6.51,6,1.55,1.3,500,Si,1.12,0.61,1.265306122,980,0.013062397,20000,1.290212927,0,0,0,0,0,0,1
https://doi.org/10.1016/j.surfin.2023.102854,Cu,29,Cu,29,MoSe2,110,36.66,12100,253.892,90,6.51,6,1.55,1.3,500,Si,1.12,0.61,1.265306122,980,0.012998459,20000,1.118684535,0,0,0,0,0,0,1
https://doi.org/10.1016/j.surfin.2023.102854,Cu,29,Cu,29,MoSe2,110,36.66,12100,253.892,90,6.51,6,1.55,1.3,500,Si,1.12,0.61,1.265306122,980,0.012828341,20000,0.947156144,0,0,0,0,0,0,1
https://doi.org/10.1016/j.surfin.2023.102854,Cu,29,Cu,29,MoSe2,110,36.66,12100,253.892,90,6.51,6,1.55,1.3,500,Si,1.12,0.61,1.265306122,980,0.012326848,20000,0.775627753,0,0,0,0,0,0,1
https://doi.org/10.1016/j.surfin.2023.102854,Cu,29,Cu,29,MoSe2,110,36.66,12100,253.892,90,6.51,6,1.55,1.3,500,Si,1.12,0.61,1.265306122,980,0.011648758,20000,0.604099361,0,0,0,0,0,0,1
https://doi.org/10.1016/j.surfin.2023.102854,Cu,29,Cu,29,MoSe2,110,36.66,12100,253.892,90,6.51,6,1.55,1.3,500,Si,1.12,0.61,1.265306122,980,0.010158842,20000,0.43257097,0,0,0,0,0,0,1
https://doi.org/10.1016/j.surfin.2023.102854,Cu,29,Cu,29,MoSe2,110,36.66,12100,253.892,90,6.51,6,1.55,1.3,500,Si,1.12,0.61,1.265306122,980,0.011188282,20000,0.266240409,0,0,0,0,0,0,1
https://doi.org/10.1016/j.surfin.2023.102854,Cu,29,Cu,29,MoSe2,110,36.66,12100,253.892,90,6.51,6,1.55,1.3,500,Si,1.12,0.61,1.265306122,980,0.149189984,200,4.892309145,0,0,0,0,0,0,1
https://doi.org/10.1016/j.surfin.2023.102854,Cu,29,Cu,29,MoSe2,110,36.66,12100,253.892,90,6.51,6,1.55,1.3,500,Si,1.12,0.61,1.265306122,980,0.171410236,200,4.720780754,0,0,0,0,0,0,1
https://doi.org/10.1016/j.surfin.2023.102854,Cu,29,Cu,29,MoSe2,110,36.66,12100,253.892,90,6.51,6,1.55,1.3,500,Si,1.12,0.61,1.265306122,980,0.171550554,200,4.549252362,0,0,0,0,0,0,1
https://doi.org/10.1016/j.surfin.2023.102854,Cu,29,Cu,29,MoSe2,110,36.66,12100,253.892,90,6.51,6,1.55,1.3,500,Si,1.12,0.61,1.265306122,980,0.153939777,200,4.377723971,0,0,0,0,0,0,1
https://doi.org/10.1016/j.surfin.2023.102854,Cu,29,Cu,29,MoSe2,110,36.66,12100,253.892,90,6.51,6,1.55,1.3,500,Si,1.12,0.61,1.265306122,980,0.150486296,200,4.20619558,0,0,0,0,0,0,1
https://doi.org/10.1016/j.surfin.2023.102854,Cu,29,Cu,29,MoSe2,110,36.66,12100,253.892,90,6.51,6,1.55,1.3,500,Si,1.12,0.61,1.265306122,980,0.136060855,200,4.034667188,0,0,0,0,0,0,1
https://doi.org/10.1016/j.surfin.2023.102854,Cu,29,Cu,29,MoSe2,110,36.66,12100,253.892,90,6.51,6,1.55,1.3,500,Si,1.12,0.61,1.265306122,980,0.139987385,200,3.863138797,0,0,0,0,0,0,1
https://doi.org/10.1016/j.surfin.2023.102854,Cu,29,Cu,29,MoSe2,110,36.66,12100,253.892,90,6.51,6,1.55,1.3,500,Si,1.12,0.61,1.265306122,980,0.103670885,200,3.691610406,0,0,0,0,0,0,1
https://doi.org/10.1016/j.surfin.2023.102854,Cu,29,Cu,29,MoSe2,110,36.66,12100,253.892,90,6.51,6,1.55,1.3,500,Si,1.12,0.61,1.265306122,980,0.120010386,200,3.520082014,0,0,0,0,0,0,1
https://doi.org/10.1016/j.surfin.2023.102854,Cu,29,Cu,29,MoSe2,110,36.66,12100,253.892,90,6.51,6,1.55,1.3,500,Si,1.12,0.61,1.265306122,980,0.114900517,200,3.348553623,0,0,0,0,0,0,1
https://doi.org/10.1016/j.surfin.2023.102854,Cu,29,Cu,29,MoSe2,110,36.66,12100,253.892,90,6.51,6,1.55,1.3,500,Si,1.12,0.61,1.265306122,980,0.122051973,200,3.177025232,0,0,0,0,0,0,1
https://doi.org/10.1016/j.surfin.2023.102854,Cu,29,Cu,29,MoSe2,110,36.66,12100,253.892,90,6.51,6,1.55,1.3,500,Si,1.12,0.61,1.265306122,980,0.133347011,200,3.00549684,0,0,0,0,0,0,1
https://doi.org/10.1016/j.surfin.2023.102854,Cu,29,Cu,29,MoSe2,110,36.66,12100,253.892,90,6.51,6,1.55,1.3,500,Si,1.12,0.61,1.265306122,980,0.141638654,200,2.833968449,0,0,0,0,0,0,1
https://doi.org/10.1016/j.surfin.2023.102854,Cu,29,Cu,29,MoSe2,110,36.66,12100,253.892,90,6.51,6,1.55,1.3,500,Si,1.12,0.61,1.265306122,980,0.106276849,200,2.662440057,0,0,0,0,0,0,1
https://doi.org/10.1016/j.surfin.2023.102854,Cu,29,Cu,29,MoSe2,110,36.66,12100,253.892,90,6.51,6,1.55,1.3,500,Si,1.12,0.61,1.265306122,980,0.116218374,200,2.490911666,0,0,0,0,0,0,1
https://doi.org/10.1016/j.surfin.2023.102854,Cu,29,Cu,29,MoSe2,110,36.66,12100,253.892,90,6.51,6,1.55,1.3,500,Si,1.12,0.61,1.265306122,980,0.126976641,200,2.319383275,0,0,0,0,0,0,1
https://doi.org/10.1016/j.surfin.2023.102854,Cu,29,Cu,29,MoSe2,110,36.66,12100,253.892,90,6.51,6,1.55,1.3,500,Si,1.12,0.61,1.265306122,980,0.106697819,200,2.147854883,0,0,0,0,0,0,1
https://doi.org/10.1016/j.surfin.2023.102854,Cu,29,Cu,29,MoSe2,110,36.66,12100,253.892,90,6.51,6,1.55,1.3,500,Si,1.12,0.61,1.265306122,980,0.112555503,200,1.976326492,0,0,0,0,0,0,1
https://doi.org/10.1016/j.surfin.2023.102854,Cu,29,Cu,29,MoSe2,110,36.66,12100,253.892,90,6.51,6,1.55,1.3,500,Si,1.12,0.61,1.265306122,980,0.132298232,200,1.804798101,0,0,0,0,0,0,1
https://doi.org/10.1016/j.surfin.2023.102854,Cu,29,Cu,29,MoSe2,110,36.66,12100,253.892,90,6.51,6,1.55,1.3,500,Si,1.12,0.61,1.265306122,980,0.135705566,200,1.633269709,0,0,0,0,0,0,1
https://doi.org/10.1016/j.surfin.2023.102854,Cu,29,Cu,29,MoSe2,110,36.66,12100,253.892,90,6.51,6,1.55,1.3,500,Si,1.12,0.61,1.265306122,980,0.128494973,200,1.461741318,0,0,0,0,0,0,1
https://doi.org/10.1016/j.surfin.2023.102854,Cu,29,Cu,29,MoSe2,110,36.66,12100,253.892,90,6.51,6,1.55,1.3,500,Si,1.12,0.61,1.265306122,980,0.116636902,200,1.290212927,0,0,0,0,0,0,1
https://doi.org/10.1016/j.surfin.2023.102854,Cu,29,Cu,29,MoSe2,110,36.66,12100,253.892,90,6.51,6,1.55,1.3,500,Si,1.12,0.61,1.265306122,980,0.111623477,200,1.118684535,0,0,0,0,0,0,1
https://doi.org/10.1016/j.surfin.2023.102854,Cu,29,Cu,29,MoSe2,110,36.66,12100,253.892,90,6.51,6,1.55,1.3,500,Si,1.12,0.61,1.265306122,980,0.126665963,200,0.947156144,0,0,0,0,0,0,1
https://doi.org/10.1016/j.surfin.2023.102854,Cu,29,Cu,29,MoSe2,110,36.66,12100,253.892,90,6.51,6,1.55,1.3,500,Si,1.12,0.61,1.265306122,980,0.137155173,200,0.775627753,0,0,0,0,0,0,1
https://doi.org/10.1016/j.surfin.2023.102854,Cu,29,Cu,29,MoSe2,110,36.66,12100,253.892,90,6.51,6,1.55,1.3,500,Si,1.12,0.61,1.265306122,980,0.123479,200,0.604099361,0,0,0,0,0,0,1
https://doi.org/10.1016/j.surfin.2023.102854,Cu,29,Cu,29,MoSe2,110,36.66,12100,253.892,90,6.51,6,1.55,1.3,500,Si,1.12,0.61,1.265306122,980,0.092581965,200,0.43257097,0,0,0,0,0,0,1
https://doi.org/10.1016/j.surfin.2023.102854,Cu,29,Cu,29,MoSe2,110,36.66,12100,253.892,90,6.51,6,1.55,1.3,500,Si,1.12,0.61,1.265306122,980,0.170641892,200,0.266240409,0,0,0,0,0,0,1
https://www.sciencedirect.com/science/article/pii/S0925838822044450,Au,79,Al,13,ZrO2RGO,62,20.66,3844,135.233,150,5.78,5.33,3.96,3.96,400,Si,1.12,0.61,3.397260274,365,0.00213523,150000,2.018673475,0,0,0,0,0,0,1
https://www.sciencedirect.com/science/article/pii/S0925838822044450,Au,79,Al,13,ZrO2RGO,62,20.66,3844,135.233,150,5.78,5.33,3.96,3.96,400,Si,1.12,0.61,3.397260274,365,0.002151225,150000,1.985259711,0,0,0,0,0,0,1
https://www.sciencedirect.com/science/article/pii/S0925838822044450,Au,79,Al,13,ZrO2RGO,62,20.66,3844,135.233,150,5.78,5.33,3.96,3.96,400,Si,1.12,0.61,3.397260274,365,0.002146514,150000,1.950010026,0,0,0,0,0,0,1
https://www.sciencedirect.com/science/article/pii/S0925838822044450,Au,79,Al,13,ZrO2RGO,62,20.66,3844,135.233,150,5.78,5.33,3.96,3.96,400,Si,1.12,0.61,3.397260274,365,0.002166998,150000,1.915526639,0,0,0,0,0,0,1
https://www.sciencedirect.com/science/article/pii/S0925838822044450,Au,79,Al,13,ZrO2RGO,62,20.66,3844,135.233,150,5.78,5.33,3.96,3.96,400,Si,1.12,0.61,3.397260274,365,0.002168458,150000,1.848768291,0,0,0,0,0,0,1
https://www.sciencedirect.com/science/article/pii/S0925838822044450,Au,79,Al,13,ZrO2RGO,62,20.66,3844,135.233,150,5.78,5.33,3.96,3.96,400,Si,1.12,0.61,3.397260274,365,0.002166531,150000,1.810304414,0,0,0,0,0,0,1
https://www.sciencedirect.com/science/article/pii/S0925838822044450,Au,79,Al,13,ZrO2RGO,62,20.66,3844,135.233,150,5.78,5.33,3.96,3.96,400,Si,1.12,0.61,3.397260274,365,0.002165889,150000,1.77699442,0,0,0,0,0,0,1
https://www.sciencedirect.com/science/article/pii/S0925838822044450,Au,79,Al,13,ZrO2RGO,62,20.66,3844,135.233,150,5.78,5.33,3.96,3.96,400,Si,1.12,0.61,3.397260274,365,0.002173022,150000,1.745085314,0,0,0,0,0,0,1
https://www.sciencedirect.com/science/article/pii/S0925838822044450,Au,79,Al,13,ZrO2RGO,62,20.66,3844,135.233,150,5.78,5.33,3.96,3.96,400,Si,1.12,0.61,3.397260274,365,0.002161715,150000,1.704528753,0,0,0,0,0,0,1
https://www.sciencedirect.com/science/article/pii/S0925838822044450,Au,79,Al,13,ZrO2RGO,62,20.66,3844,135.233,150,5.78,5.33,3.96,3.96,400,Si,1.12,0.61,3.397260274,365,0.00217074,150000,1.673640046,0,0,0,0,0,0,1
https://www.sciencedirect.com/science/article/pii/S0925838822044450,Au,79,Al,13,ZrO2RGO,62,20.66,3844,135.233,150,5.78,5.33,3.96,3.96,400,Si,1.12,0.61,3.397260274,365,0.002150411,150000,1.630679492,0,0,0,0,0,0,1
https://www.sciencedirect.com/science/article/pii/S0925838822044450,Au,79,Al,13,ZrO2RGO,62,20.66,3844,135.233,150,5.78,5.33,3.96,3.96,400,Si,1.12,0.61,3.397260274,365,0.002167805,150000,1.597992115,0,0,0,0,0,0,1
https://www.sciencedirect.com/science/article/pii/S0925838822044450,Au,79,Al,13,ZrO2RGO,62,20.66,3844,135.233,150,5.78,5.33,3.96,3.96,400,Si,1.12,0.61,3.397260274,365,0.002155504,150000,1.56205015,0,0,0,0,0,0,1
https://www.sciencedirect.com/science/article/pii/S0925838822044450,Au,79,Al,13,ZrO2RGO,62,20.66,3844,135.233,150,5.78,5.33,3.96,3.96,400,Si,1.12,0.61,3.397260274,365,0.002149568,150000,1.530126893,0,0,0,0,0,0,1
https://www.sciencedirect.com/science/article/pii/S0925838822044450,Au,79,Al,13,ZrO2RGO,62,20.66,3844,135.233,150,5.78,5.33,3.96,3.96,400,Si,1.12,0.61,3.397260274,365,0.002146363,150000,1.496038628,0,0,0,0,0,0,1
https://www.sciencedirect.com/science/article/pii/S0925838822044450,Au,79,Al,13,ZrO2RGO,62,20.66,3844,135.233,150,5.78,5.33,3.96,3.96,400,Si,1.12,0.61,3.397260274,365,0.002135184,150000,1.459200473,0,0,0,0,0,0,1
https://www.sciencedirect.com/science/article/pii/S0925838822044450,Au,79,Al,13,ZrO2RGO,62,20.66,3844,135.233,150,5.78,5.33,3.96,3.96,400,Si,1.12,0.61,3.397260274,365,0.002161392,150000,1.42459336,0,0,0,0,0,0,1
https://www.sciencedirect.com/science/article/pii/S0925838822044450,Au,79,Al,13,ZrO2RGO,62,20.66,3844,135.233,150,5.78,5.33,3.96,3.96,400,Si,1.12,0.61,3.397260274,365,0.002144816,150000,1.389000438,0,0,0,0,0,0,1
https://www.sciencedirect.com/science/article/pii/S0925838822044450,Au,79,Al,13,ZrO2RGO,62,20.66,3844,135.233,150,5.78,5.33,3.96,3.96,400,Si,1.12,0.61,3.397260274,365,0.002168573,150000,1.355171597,0,0,0,0,0,0,1
https://www.sciencedirect.com/science/article/pii/S0925838822044450,Au,79,Al,13,ZrO2RGO,62,20.66,3844,135.233,150,5.78,5.33,3.96,3.96,400,Si,1.12,0.61,3.397260274,365,0.002153547,150000,1.318054062,0,0,0,0,0,0,1
https://www.sciencedirect.com/science/article/pii/S0925838822044450,Au,79,Al,13,ZrO2RGO,62,20.66,3844,135.233,150,5.78,5.33,3.96,3.96,400,Si,1.12,0.61,3.397260274,365,0.002162269,150000,1.289352115,0,0,0,0,0,0,1
https://www.sciencedirect.com/science/article/pii/S0925838822044450,Au,79,Al,13,ZrO2RGO,62,20.66,3844,135.233,150,5.78,5.33,3.96,3.96,400,Si,1.12,0.61,3.397260274,365,0.002149019,150000,1.252439839,0,0,0,0,0,0,1
https://www.sciencedirect.com/science/article/pii/S0925838822044450,Au,79,Al,13,ZrO2RGO,62,20.66,3844,135.233,150,5.78,5.33,3.96,3.96,400,Si,1.12,0.61,3.397260274,365,0.002140562,150000,1.217646552,0,0,0,0,0,0,1
https://www.sciencedirect.com/science/article/pii/S0925838822044450,Au,79,Al,13,ZrO2RGO,62,20.66,3844,135.233,150,5.78,5.33,3.96,3.96,400,Si,1.12,0.61,3.397260274,365,0.002150132,150000,1.185249118,0,0,0,0,0,0,1
https://www.sciencedirect.com/science/article/pii/S0925838822044450,Au,79,Al,13,ZrO2RGO,62,20.66,3844,135.233,150,5.78,5.33,3.96,3.96,400,Si,1.12,0.61,3.397260274,365,0.002137349,150000,1.150426485,0,0,0,0,0,0,1
https://www.sciencedirect.com/science/article/pii/S0925838822044450,Au,79,Al,13,ZrO2RGO,62,20.66,3844,135.233,150,5.78,5.33,3.96,3.96,400,Si,1.12,0.61,3.397260274,365,0.002171258,150000,1.11390762,0,0,0,0,0,0,1
https://www.sciencedirect.com/science/article/pii/S0925838822044450,Au,79,Al,13,ZrO2RGO,62,20.66,3844,135.233,150,5.78,5.33,3.96,3.96,400,Si,1.12,0.61,3.397260274,365,0.002149213,150000,1.078418467,0,0,0,0,0,0,1
https://www.sciencedirect.com/science/article/pii/S0925838822044450,Au,79,Al,13,ZrO2RGO,62,20.66,3844,135.233,150,5.78,5.33,3.96,3.96,400,Si,1.12,0.61,3.397260274,365,0.002150187,150000,1.045844293,0,0,0,0,0,0,1
https://www.sciencedirect.com/science/article/pii/S0925838822044450,Au,79,Al,13,ZrO2RGO,62,20.66,3844,135.233,150,5.78,5.33,3.96,3.96,400,Si,1.12,0.61,3.397260274,365,0.002125198,150000,1.013690276,0,0,0,0,0,0,1
https://www.sciencedirect.com/science/article/pii/S0925838822044450,Au,79,Al,13,ZrO2RGO,62,20.66,3844,135.233,150,5.78,5.33,3.96,3.96,400,Si,1.12,0.61,3.397260274,365,0.002085097,150000,0.978747908,0,0,0,0,0,0,1
https://www.sciencedirect.com/science/article/pii/S0925838822044450,Au,79,Al,13,ZrO2RGO,62,20.66,3844,135.233,150,5.78,5.33,3.96,3.96,400,Si,1.12,0.61,3.397260274,365,0.002062107,150000,0.952027274,0,0,0,0,0,0,1
https://www.sciencedirect.com/science/article/pii/S0925838822044450,Au,79,Al,13,ZrO2RGO,62,20.66,3844,135.233,150,5.78,5.33,3.96,3.96,400,Si,1.12,0.61,3.397260274,365,0.002004174,150000,0.928367839,0,0,0,0,0,0,1
https://www.sciencedirect.com/science/article/pii/S0925838822044450,Au,79,Al,13,ZrO2RGO,62,20.66,3844,135.233,150,5.78,5.33,3.96,3.96,400,Si,1.12,0.61,3.397260274,365,0.001931735,150000,0.898715718,0,0,0,0,0,0,1
https://www.sciencedirect.com/science/article/pii/S0925838822044450,Au,79,Al,13,ZrO2RGO,62,20.66,3844,135.233,150,5.78,5.33,3.96,3.96,400,Si,1.12,0.61,3.397260274,365,0.001882776,150000,0.889765603,0,0,0,0,0,0,1
https://www.sciencedirect.com/science/article/pii/S0925838822044450,Au,79,Al,13,ZrO2RGO,62,20.66,3844,135.233,150,5.78,5.33,3.96,3.96,400,Si,1.12,0.61,3.397260274,365,0.001821102,150000,0.859301857,0,0,0,0,0,0,1
https://www.sciencedirect.com/science/article/pii/S0925838822044450,Au,79,Al,13,ZrO2RGO,62,20.66,3844,135.233,150,5.78,5.33,3.96,3.96,400,Si,1.12,0.61,3.397260274,365,0.001757536,150000,0.844625891,0,0,0,0,0,0,1
https://www.sciencedirect.com/science/article/pii/S0925838822044450,Au,79,Al,13,ZrO2RGO,62,20.66,3844,135.233,150,5.78,5.33,3.96,3.96,400,Si,1.12,0.61,3.397260274,365,0.001704882,150000,0.830617015,0,0,0,0,0,0,1
https://www.sciencedirect.com/science/article/pii/S0925838822044450,Au,79,Al,13,ZrO2RGO,62,20.66,3844,135.233,150,5.78,5.33,3.96,3.96,400,Si,1.12,0.61,3.397260274,365,0.001593863,150000,0.814895943,0,0,0,0,0,0,1
https://www.sciencedirect.com/science/article/pii/S0925838822044450,Au,79,Al,13,ZrO2RGO,62,20.66,3844,135.233,150,5.78,5.33,3.96,3.96,400,Si,1.12,0.61,3.397260274,365,0.001671498,150000,0.822834306,0,0,0,0,0,0,1
https://www.sciencedirect.com/science/article/pii/S0925838822044450,Au,79,Al,13,ZrO2RGO,62,20.66,3844,135.233,150,5.78,5.33,3.96,3.96,400,Si,1.12,0.61,3.397260274,365,0.001527291,150000,0.787033845,0,0,0,0,0,0,1
https://www.sciencedirect.com/science/article/pii/S0925838822044450,Au,79,Al,13,ZrO2RGO,62,20.66,3844,135.233,150,5.78,5.33,3.96,3.96,400,Si,1.12,0.61,3.397260274,365,0.001466933,150000,0.773024969,0,0,0,0,0,0,1
https://www.sciencedirect.com/science/article/pii/S0925838822044450,Au,79,Al,13,ZrO2RGO,62,20.66,3844,135.233,150,5.78,5.33,3.96,3.96,400,Si,1.12,0.61,3.397260274,365,0.001408819,150000,0.757459551,0,0,0,0,0,0,1
https://www.sciencedirect.com/science/article/pii/S0925838822044450,Au,79,Al,13,ZrO2RGO,62,20.66,3844,135.233,150,5.78,5.33,3.96,3.96,400,Si,1.12,0.61,3.397260274,365,0.001308226,150000,0.736865306,0,0,0,0,0,0,1
https://www.sciencedirect.com/science/article/pii/S0925838822044450,Au,79,Al,13,ZrO2RGO,62,20.66,3844,135.233,150,5.78,5.33,3.96,3.96,400,Si,1.12,0.61,3.397260274,365,0.001365969,150000,0.748120301,0,0,0,0,0,0,1
https://www.sciencedirect.com/science/article/pii/S0925838822044450,Au,79,Al,13,ZrO2RGO,62,20.66,3844,135.233,150,5.78,5.33,3.96,3.96,400,Si,1.12,0.61,3.397260274,365,0.001212007,150000,0.701424047,0,0,0,0,0,0,1
https://www.sciencedirect.com/science/article/pii/S0925838822044450,Au,79,Al,13,ZrO2RGO,62,20.66,3844,135.233,150,5.78,5.33,3.96,3.96,400,Si,1.12,0.61,3.397260274,365,0.001151443,150000,0.688971713,0,0,0,0,0,0,1
https://www.sciencedirect.com/science/article/pii/S0925838822044450,Au,79,Al,13,ZrO2RGO,62,20.66,3844,135.233,150,5.78,5.33,3.96,3.96,400,Si,1.12,0.61,3.397260274,365,0.001087162,150000,0.67807592,0,0,0,0,0,0,1
https://www.sciencedirect.com/science/article/pii/S0925838822044450,Au,79,Al,13,ZrO2RGO,62,20.66,3844,135.233,150,5.78,5.33,3.96,3.96,400,Si,1.12,0.61,3.397260274,365,0.001016439,150000,0.65041737,0,0,0,0,0,0,1
https://www.sciencedirect.com/science/article/pii/S0925838822044450,Au,79,Al,13,ZrO2RGO,62,20.66,3844,135.233,150,5.78,5.33,3.96,3.96,400,Si,1.12,0.61,3.397260274,365,0.000968771,150000,0.621441746,0,0,0,0,0,0,1
https://www.sciencedirect.com/science/article/pii/S0925838822044450,Au,79,Al,13,ZrO2RGO,62,20.66,3844,135.233,150,5.78,5.33,3.96,3.96,400,Si,1.12,0.61,3.397260274,365,0.000915228,150000,0.597802837,0,0,0,0,0,0,1
https://www.sciencedirect.com/science/article/pii/S0925838822044450,Au,79,Al,13,ZrO2RGO,62,20.66,3844,135.233,150,5.78,5.33,3.96,3.96,400,Si,1.12,0.61,3.397260274,365,0.000875117,150000,0.583126872,0,0,0,0,0,0,1
https://www.sciencedirect.com/science/article/pii/S0925838822044450,Au,79,Al,13,ZrO2RGO,62,20.66,3844,135.233,150,5.78,5.33,3.96,3.96,400,Si,1.12,0.61,3.397260274,365,0.000777042,150000,0.544658053,0,0,0,0,0,0,1
https://www.sciencedirect.com/science/article/pii/S0925838822044450,Au,79,Al,13,ZrO2RGO,62,20.66,3844,135.233,150,5.78,5.33,3.96,3.96,400,Si,1.12,0.61,3.397260274,365,0.000717301,150000,0.530204451,0,0,0,0,0,0,1
https://www.sciencedirect.com/science/article/pii/S0925838822044450,Au,79,Al,13,ZrO2RGO,62,20.66,3844,135.233,150,5.78,5.33,3.96,3.96,400,Si,1.12,0.61,3.397260274,365,0.000646771,150000,0.517752117,0,0,0,0,0,0,1
https://www.sciencedirect.com/science/article/pii/S0925838822044450,Au,79,Al,13,ZrO2RGO,62,20.66,3844,135.233,150,5.78,5.33,3.96,3.96,400,Si,1.12,0.61,3.397260274,365,0.000570495,150000,0.497205765,0,0,0,0,0,0,1
https://www.sciencedirect.com/science/article/pii/S0925838822044450,Au,79,Al,13,ZrO2RGO,62,20.66,3844,135.233,150,5.78,5.33,3.96,3.96,400,Si,1.12,0.61,3.397260274,365,0.000517183,150000,0.459295325,0,0,0,0,0,0,1
https://www.sciencedirect.com/science/article/pii/S0925838822044450,Au,79,Al,13,ZrO2RGO,62,20.66,3844,135.233,150,5.78,5.33,3.96,3.96,400,Si,1.12,0.61,3.397260274,365,0.000475075,150000,0.436811944,0,0,0,0,0,0,1
https://www.sciencedirect.com/science/article/pii/S0925838822044450,Au,79,Al,13,ZrO2RGO,62,20.66,3844,135.233,150,5.78,5.33,3.96,3.96,400,Si,1.12,0.61,3.397260274,365,0.000420945,150000,0.385805267,0,0,0,0,0,0,1
https://www.sciencedirect.com/science/article/pii/S0925838822044450,Au,79,Al,13,ZrO2RGO,62,20.66,3844,135.233,150,5.78,5.33,3.96,3.96,400,Si,1.12,0.61,3.397260274,365,0.00036562,150000,0.364543932,0,0,0,0,0,0,1
