Repository: RAW-Ayyubi/Responsivity-of-a-Photodetector

# Responsivity-of-a-Photodetector
Making predictions for the responsivity of a photodetector based on various input features, including the active layer, substrate, and experimental conditions.

About the input file "InputData.csv":
This file contains 1927 sample points for training, primarily derived from 29 experimental studies. Additional properties of these materials have been collected from various theoretical studies, the Materials Project, and the NIST database.

To run the code
Download the input file "InputData.csv" and update the input file path in the code "Responsivity_Prediction.ipynb" to match the location of the input data file on your computer.

File: InputData.csv (part 4 of 9)
Reference,TopContact,TopContact_Z,BackContact,BackContact_Z,ActiveLayer,AL(Z),Avg_Z,AL(Z_sq) ,AL(A),AL_Mob(cm2/Vs),AL_Den(g/cm^3),Avg_Val_e,AL_Eg(eV),AL_Th_Eg(eV),Thickness(nm),Substrate,S_Eg(eV),S_Th_Eg(eV),E(eV),Wave_L(nm),Res(A/W),P_Int(μW/cm2),Bias(V),PIN,NIP,FET,SBD,NN,Ohmic,PN
https://www.sciencedirect.com/science/article/pii/S0925838822044450,Au,79,Al,13,ZrO2RGO,62,20.66,3844,135.233,150,5.78,5.33,3.96,3.96,400,Si,1.12,0.61,3.397260274,365,0.001575909,100000,1.985571019,0,0,0,0,0,0,1
https://www.sciencedirect.com/science/article/pii/S0925838822044450,Au,79,Al,13,ZrO2RGO,62,20.66,3844,135.233,150,5.78,5.33,3.96,3.96,400,Si,1.12,0.61,3.397260274,365,0.001572843,100000,1.946657475,0,0,0,0,0,0,1
https://www.sciencedirect.com/science/article/pii/S0925838822044450,Au,79,Al,13,ZrO2RGO,62,20.66,3844,135.233,150,5.78,5.33,3.96,3.96,400,Si,1.12,0.61,3.397260274,365,0.00157312,100000,1.921752806,0,0,0,0,0,0,1
https://www.sciencedirect.com/science/article/pii/S0925838822044450,Au,79,Al,13,ZrO2RGO,62,20.66,3844,135.233,150,5.78,5.33,3.96,3.96,400,Si,1.12,0.61,3.397260274,365,0.001573535,100000,1.865717302,0,0,0,0,0,0,1
https://www.sciencedirect.com/science/article/pii/S0925838822044450,Au,79,Al,13,ZrO2RGO,62,20.66,3844,135.233,150,5.78,5.33,3.96,3.96,400,Si,1.12,0.61,3.397260274,365,0.001572613,100000,1.831473383,0,0,0,0,0,0,1
https://www.sciencedirect.com/science/article/pii/S0925838822044450,Au,79,Al,13,ZrO2RGO,62,20.66,3844,135.233,150,5.78,5.33,3.96,3.96,400,Si,1.12,0.61,3.397260274,365,0.001569655,100000,1.805012172,0,0,0,0,0,0,1
https://www.sciencedirect.com/science/article/pii/S0925838822044450,Au,79,Al,13,ZrO2RGO,62,20.66,3844,135.233,150,5.78,5.33,3.96,3.96,400,Si,1.12,0.61,3.397260274,365,0.001567311,100000,1.744307043,0,0,0,0,0,0,1
https://www.sciencedirect.com/science/article/pii/S0925838822044450,Au,79,Al,13,ZrO2RGO,62,20.66,3844,135.233,150,5.78,5.33,3.96,3.96,400,Si,1.12,0.61,3.397260274,365,0.001572613,100000,1.703836956,0,0,0,0,0,0,1
https://www.sciencedirect.com/science/article/pii/S0925838822044450,Au,79,Al,13,ZrO2RGO,62,20.66,3844,135.233,150,5.78,5.33,3.96,3.96,400,Si,1.12,0.61,3.397260274,365,0.001572613,100000,1.682045371,0,0,0,0,0,0,1
https://www.sciencedirect.com/science/article/pii/S0925838822044450,Au,79,Al,13,ZrO2RGO,62,20.66,3844,135.233,150,5.78,5.33,3.96,3.96,400,Si,1.12,0.61,3.397260274,365,0.001568233,100000,1.626009867,0,0,0,0,0,0,1
https://www.sciencedirect.com/science/article/pii/S0925838822044450,Au,79,Al,13,ZrO2RGO,62,20.66,3844,135.233,150,5.78,5.33,3.96,3.96,400,Si,1.12,0.61,3.397260274,365,0.001574918,100000,1.585539781,0,0,0,0,0,0,1
https://www.sciencedirect.com/science/article/pii/S0925838822044450,Au,79,Al,13,ZrO2RGO,62,20.66,3844,135.233,150,5.78,5.33,3.96,3.96,400,Si,1.12,0.61,3.397260274,365,0.001577684,100000,1.562191654,0,0,0,0,0,0,1
https://www.sciencedirect.com/science/article/pii/S0925838822044450,Au,79,Al,13,ZrO2RGO,62,20.66,3844,135.233,150,5.78,5.33,3.96,3.96,400,Si,1.12,0.61,3.397260274,365,0.001576992,100000,1.504599608,0,0,0,0,0,0,1
https://www.sciencedirect.com/science/article/pii/S0925838822044450,Au,79,Al,13,ZrO2RGO,62,20.66,3844,135.233,150,5.78,5.33,3.96,3.96,400,Si,1.12,0.61,3.397260274,365,0.001577915,100000,1.467242605,0,0,0,0,0,0,1
https://www.sciencedirect.com/science/article/pii/S0925838822044450,Au,79,Al,13,ZrO2RGO,62,20.66,3844,135.233,150,5.78,5.33,3.96,3.96,400,Si,1.12,0.61,3.397260274,365,0.001577684,100000,1.442337937,0,0,0,0,0,0,1
https://www.sciencedirect.com/science/article/pii/S0925838822044450,Au,79,Al,13,ZrO2RGO,62,20.66,3844,135.233,150,5.78,5.33,3.96,3.96,400,Si,1.12,0.61,3.397260274,365,0.001580681,100000,1.383189349,0,0,0,0,0,0,1
https://www.sciencedirect.com/science/article/pii/S0925838822044450,Au,79,Al,13,ZrO2RGO,62,20.66,3844,135.233,150,5.78,5.33,3.96,3.96,400,Si,1.12,0.61,3.397260274,365,0.001587365,100000,1.348945429,0,0,0,0,0,0,1
https://www.sciencedirect.com/science/article/pii/S0925838822044450,Au,79,Al,13,ZrO2RGO,62,20.66,3844,135.233,150,5.78,5.33,3.96,3.96,400,Si,1.12,0.61,3.397260274,365,0.001588333,100000,1.324040761,0,0,0,0,0,0,1
https://www.sciencedirect.com/science/article/pii/S0925838822044450,Au,79,Al,13,ZrO2RGO,62,20.66,3844,135.233,150,5.78,5.33,3.96,3.96,400,Si,1.12,0.61,3.397260274,365,0.001592436,100000,1.264892173,0,0,0,0,0,0,1
https://www.sciencedirect.com/science/article/pii/S0925838822044450,Au,79,Al,13,ZrO2RGO,62,20.66,3844,135.233,150,5.78,5.33,3.96,3.96,400,Si,1.12,0.61,3.397260274,365,0.001592897,100000,1.224422087,0,0,0,0,0,0,1
https://www.sciencedirect.com/science/article/pii/S0925838822044450,Au,79,Al,13,ZrO2RGO,62,20.66,3844,135.233,150,5.78,5.33,3.96,3.96,400,Si,1.12,0.61,3.397260274,365,0.001592897,100000,1.20107396,0,0,0,0,0,0,1
https://www.sciencedirect.com/science/article/pii/S0925838822044450,Au,79,Al,13,ZrO2RGO,62,20.66,3844,135.233,150,5.78,5.33,3.96,3.96,400,Si,1.12,0.61,3.397260274,365,0.0015967,100000,1.145038456,0,0,0,0,0,0,1
https://www.sciencedirect.com/science/article/pii/S0925838822044450,Au,79,Al,13,ZrO2RGO,62,20.66,3844,135.233,150,5.78,5.33,3.96,3.96,400,Si,1.12,0.61,3.397260274,365,0.001600273,100000,1.106124911,0,0,0,0,0,0,1
https://www.sciencedirect.com/science/article/pii/S0925838822044450,Au,79,Al,13,ZrO2RGO,62,20.66,3844,135.233,150,5.78,5.33,3.96,3.96,400,Si,1.12,0.61,3.397260274,365,0.001603039,100000,1.082776784,0,0,0,0,0,0,1
https://www.sciencedirect.com/science/article/pii/S0925838822044450,Au,79,Al,13,ZrO2RGO,62,20.66,3844,135.233,150,5.78,5.33,3.96,3.96,400,Si,1.12,0.61,3.397260274,365,0.001601426,100000,1.025184738,0,0,0,0,0,0,1
https://www.sciencedirect.com/science/article/pii/S0925838822044450,Au,79,Al,13,ZrO2RGO,62,20.66,3844,135.233,150,5.78,5.33,3.96,3.96,400,Si,1.12,0.61,3.397260274,365,0.001598429,100000,0.990940819,0,0,0,0,0,0,1
https://www.sciencedirect.com/science/article/pii/S0925838822044450,Au,79,Al,13,ZrO2RGO,62,20.66,3844,135.233,150,5.78,5.33,3.96,3.96,400,Si,1.12,0.61,3.397260274,365,0.001597968,100000,0.964479609,0,0,0,0,0,0,1
https://www.sciencedirect.com/science/article/pii/S0925838822044450,Au,79,Al,13,ZrO2RGO,62,20.66,3844,135.233,150,5.78,5.33,3.96,3.96,400,Si,1.12,0.61,3.397260274,365,0.001587365,100000,0.903774479,0,0,0,0,0,0,1
https://www.sciencedirect.com/science/article/pii/S0925838822044450,Au,79,Al,13,ZrO2RGO,62,20.66,3844,135.233,150,5.78,5.33,3.96,3.96,400,Si,1.12,0.61,3.397260274,365,0.001581741,100000,0.867974018,0,0,0,0,0,0,1
https://www.sciencedirect.com/science/article/pii/S0925838822044450,Au,79,Al,13,ZrO2RGO,62,20.66,3844,135.233,150,5.78,5.33,3.96,3.96,400,Si,1.12,0.61,3.397260274,365,0.003000612,10000,2.051257083,0,0,0,0,0,0,1
https://www.sciencedirect.com/science/article/pii/S0925838822044450,Au,79,Al,13,ZrO2RGO,62,20.66,3844,135.233,150,5.78,5.33,3.96,3.96,400,Si,1.12,0.61,3.397260274,365,0.003009613,10000,1.982457936,0,0,0,0,0,0,1
https://www.sciencedirect.com/science/article/pii/S0925838822044450,Au,79,Al,13,ZrO2RGO,62,20.66,3844,135.233,150,5.78,5.33,3.96,3.96,400,Si,1.12,0.61,3.397260274,365,0.003006021,10000,1.903074305,0,0,0,0,0,0,1
https://www.sciencedirect.com/science/article/pii/S0925838822044450,Au,79,Al,13,ZrO2RGO,62,20.66,3844,135.233,150,5.78,5.33,3.96,3.96,400,Si,1.12,0.61,3.397260274,365,0.003007712,10000,1.88128272,0,0,0,0,0,0,1
https://www.sciencedirect.com/science/article/pii/S0925838822044450,Au,79,Al,13,ZrO2RGO,62,20.66,3844,135.233,150,5.78,5.33,3.96,3.96,400,Si,1.12,0.61,3.397260274,365,0.00300095,10000,1.822134132,0,0,0,0,0,0,1
https://www.sciencedirect.com/science/article/pii/S0925838822044450,Au,79,Al,13,ZrO2RGO,62,20.66,3844,135.233,150,5.78,5.33,3.96,3.96,400,Si,1.12,0.61,3.397260274,365,0.002995034,10000,1.800342547,0,0,0,0,0,0,1
https://www.sciencedirect.com/science/article/pii/S0925838822044450,Au,79,Al,13,ZrO2RGO,62,20.66,3844,135.233,150,5.78,5.33,3.96,3.96,400,Si,1.12,0.61,3.397260274,365,0.002995034,10000,1.741193959,0,0,0,0,0,0,1
https://www.sciencedirect.com/science/article/pii/S0925838822044450,Au,79,Al,13,ZrO2RGO,62,20.66,3844,135.233,150,5.78,5.33,3.96,3.96,400,Si,1.12,0.61,3.397260274,365,0.002995034,10000,1.719402374,0,0,0,0,0,0,1
https://www.sciencedirect.com/science/article/pii/S0925838822044450,Au,79,Al,13,ZrO2RGO,62,20.66,3844,135.233,150,5.78,5.33,3.96,3.96,400,Si,1.12,0.61,3.397260274,365,0.002980052,10000,1.657140703,0,0,0,0,0,0,1
https://www.sciencedirect.com/science/article/pii/S0925838822044450,Au,79,Al,13,ZrO2RGO,62,20.66,3844,135.233,150,5.78,5.33,3.96,3.96,400,Si,1.12,0.61,3.397260274,365,0.002977567,10000,1.579313614,0,0,0,0,0,0,1
https://www.sciencedirect.com/science/article/pii/S0925838822044450,Au,79,Al,13,ZrO2RGO,62,20.66,3844,135.233,150,5.78,5.33,3.96,3.96,400,Si,1.12,0.61,3.397260274,365,0.002979187,10000,1.499929983,0,0,0,0,0,0,1
https://www.sciencedirect.com/science/article/pii/S0925838822044450,Au,79,Al,13,ZrO2RGO,62,20.66,3844,135.233,150,5.78,5.33,3.96,3.96,400,Si,1.12,0.61,3.397260274,365,0.002967196,10000,1.416395573,0,0,0,0,0,0,1
https://www.sciencedirect.com/science/article/pii/S0925838822044450,Au,79,Al,13,ZrO2RGO,62,20.66,3844,135.233,150,5.78,5.33,3.96,3.96,400,Si,1.12,0.61,3.397260274,365,0.002969679,10000,1.398754767,0,0,0,0,0,0,1
https://www.sciencedirect.com/science/article/pii/S0925838822044450,Au,79,Al,13,ZrO2RGO,62,20.66,3844,135.233,150,5.78,5.33,3.96,3.96,400,Si,1.12,0.61,3.397260274,365,0.002965607,10000,1.339606179,0,0,0,0,0,0,1
https://www.sciencedirect.com/science/article/pii/S0925838822044450,Au,79,Al,13,ZrO2RGO,62,20.66,3844,135.233,150,5.78,5.33,3.96,3.96,400,Si,1.12,0.61,3.397260274,365,0.002959537,10000,1.320927677,0,0,0,0,0,0,1
https://www.sciencedirect.com/science/article/pii/S0925838822044450,Au,79,Al,13,ZrO2RGO,62,20.66,3844,135.233,150,5.78,5.33,3.96,3.96,400,Si,1.12,0.61,3.397260274,365,0.002962354,10000,1.26177909,0,0,0,0,0,0,1
https://www.sciencedirect.com/science/article/pii/S0925838822044450,Au,79,Al,13,ZrO2RGO,62,20.66,3844,135.233,150,5.78,5.33,3.96,3.96,400,Si,1.12,0.61,3.397260274,365,0.002959537,10000,1.239987505,0,0,0,0,0,0,1
https://www.sciencedirect.com/science/article/pii/S0925838822044450,Au,79,Al,13,ZrO2RGO,62,20.66,3844,135.233,150,5.78,5.33,3.96,3.96,400,Si,1.12,0.61,3.397260274,365,0.002953903,10000,1.180838917,0,0,0,0,0,0,1
https://www.sciencedirect.com/science/article/pii/S0925838822044450,Au,79,Al,13,ZrO2RGO,62,20.66,3844,135.233,150,5.78,5.33,3.96,3.96,400,Si,1.12,0.61,3.397260274,365,0.002956495,10000,1.098601626,0,0,0,0,0,0,1
https://www.sciencedirect.com/science/article/pii/S0925838822044450,Au,79,Al,13,ZrO2RGO,62,20.66,3844,135.233,150,5.78,5.33,3.96,3.96,400,Si,1.12,0.61,3.397260274,365,0.002959537,10000,1.081220243,0,0,0,0,0,0,1
https://www.sciencedirect.com/science/article/pii/S0925838822044450,Au,79,Al,13,ZrO2RGO,62,20.66,3844,135.233,150,5.78,5.33,3.96,3.96,400,Si,1.12,0.61,3.397260274,365,0.002954149,10000,1.020515113,0,0,0,0,0,0,1
https://www.sciencedirect.com/science/article/pii/S0925838822044450,Au,79,Al,13,ZrO2RGO,62,20.66,3844,135.233,150,5.78,5.33,3.96,3.96,400,Si,1.12,0.61,3.397260274,365,0.00294855,10000,0.941131482,0,0,0,0,0,0,1
https://www.sciencedirect.com/science/article/pii/S0925838822044450,Au,79,Al,13,ZrO2RGO,62,20.66,3844,135.233,150,5.78,5.33,3.96,3.96,400,Si,1.12,0.61,3.397260274,365,0.002945909,10000,0.861747851,0,0,0,0,0,0,1
https://www.sciencedirect.com/science/article/pii/S0925838822044450,Au,79,Al,13,ZrO2RGO,62,20.66,3844,135.233,150,5.78,5.33,3.96,3.96,400,Si,1.12,0.61,3.397260274,365,0.002929393,10000,0.78236422,0,0,0,0,0,0,1
https://www.sciencedirect.com/science/article/pii/S0925838822044450,Au,79,Al,13,ZrO2RGO,62,20.66,3844,135.233,150,5.78,5.33,3.96,3.96,400,Si,1.12,0.61,3.397260274,365,0.002929111,10000,0.760572635,0,0,0,0,0,0,1
https://www.sciencedirect.com/science/article/pii/S0925838822044450,Au,79,Al,13,ZrO2RGO,62,20.66,3844,135.233,150,5.78,5.33,3.96,3.96,400,Si,1.12,0.61,3.397260274,365,0.002931647,10000,0.701424047,0,0,0,0,0,0,1
https://www.sciencedirect.com/science/article/pii/S0925838822044450,Au,79,Al,13,ZrO2RGO,62,20.66,3844,135.233,150,5.78,5.33,3.96,3.96,400,Si,1.12,0.61,3.397260274,365,0.002929111,10000,0.679632462,0,0,0,0,0,0,1
https://www.sciencedirect.com/science/article/pii/S0925838822044450,Au,79,Al,13,ZrO2RGO,62,20.66,3844,135.233,150,5.78,5.33,3.96,3.96,400,Si,1.12,0.61,3.397260274,365,0.00292835,10000,0.622040416,0,0,0,0,0,0,1
https://www.sciencedirect.com/science/article/pii/S0925838822044450,Au,79,Al,13,ZrO2RGO,62,20.66,3844,135.233,150,5.78,5.33,3.96,3.96,400,Si,1.12,0.61,3.397260274,365,0.002929111,10000,0.598692289,0,0,0,0,0,0,1
https://www.sciencedirect.com/science/article/pii/S0925838822044450,Au,79,Al,13,ZrO2RGO,62,20.66,3844,135.233,150,5.78,5.33,3.96,3.96,400,Si,1.12,0.61,3.397260274,365,0.002901854,10000,0.538246584,0,0,0,0,0,0,1
https://www.sciencedirect.com/science/article/pii/S0925838822044450,Au,79,Al,13,ZrO2RGO,62,20.66,3844,135.233,150,5.78,5.33,3.96,3.96,400,Si,1.12,0.61,3.397260274,365,0.002894882,10000,0.519308658,0,0,0,0,0,0,1
https://www.sciencedirect.com/science/article/pii/S0925838822044450,Au,79,Al,13,ZrO2RGO,62,20.66,3844,135.233,150,5.78,5.33,3.96,3.96,400,Si,1.12,0.61,3.397260274,365,0.002801877,10000,0.46794278,0,0,0,0,0,0,1
https://www.sciencedirect.com/science/article/pii/S0925838822044450,Au,79,Al,13,ZrO2RGO,62,20.66,3844,135.233,150,5.78,5.33,3.96,3.96,400,Si,1.12,0.61,3.397260274,365,0.002741089,10000,0.447707736,0,0,0,0,0,0,1
https://www.sciencedirect.com/science/article/pii/S0925838822044450,Au,79,Al,13,ZrO2RGO,62,20.66,3844,135.233,150,5.78,5.33,3.96,3.96,400,Si,1.12,0.61,3.397260274,365,0.00268211,10000,0.432142319,0,0,0,0,0,0,1
https://www.sciencedirect.com/science/article/pii/S0925838822044450,Au,79,Al,13,ZrO2RGO,62,20.66,3844,135.233,150,5.78,5.33,3.96,3.96,400,Si,1.12,0.61,3.397260274,365,0.002628243,10000,0.418133442,0,0,0,0,0,0,1
https://www.sciencedirect.com/science/article/pii/S0925838822044450,Au,79,Al,13,ZrO2RGO,62,20.66,3844,135.233,150,5.78,5.33,3.96,3.96,400,Si,1.12,0.61,3.397260274,365,0.00249418,10000,0.394474007,0,0,0,0,0,0,1
https://www.sciencedirect.com/science/article/pii/S0925838822044450,Au,79,Al,13,ZrO2RGO,62,20.66,3844,135.233,150,5.78,5.33,3.96,3.96,400,Si,1.12,0.61,3.397260274,365,0.002433881,10000,0.385446065,0,0,0,0,0,0,1
https://www.sciencedirect.com/science/article/pii/S0925838822044450,Au,79,Al,13,ZrO2RGO,62,20.66,3844,135.233,150,5.78,5.33,3.96,3.96,400,Si,1.12,0.61,3.397260274,365,0.002358285,10000,0.374994999,0,0,0,0,0,0,1
https://www.sciencedirect.com/science/article/pii/S0925838822044450,Au,79,Al,13,ZrO2RGO,62,20.66,3844,135.233,150,5.78,5.33,3.96,3.96,400,Si,1.12,0.61,3.397260274,365,0.002277754,10000,0.362542664,0,0,0,0,0,0,1
https://www.sciencedirect.com/science/article/pii/S0925838822044450,Au,79,Al,13,ZrO2RGO,62,20.66,3844,135.233,150,5.78,5.33,3.96,3.96,400,Si,1.12,0.61,3.397260274,365,0.002205251,10000,0.352758688,0,0,0,0,0,0,1
https://www.sciencedirect.com/science/article/pii/S0925838822044450,Au,79,Al,13,ZrO2RGO,62,20.66,3844,135.233,150,5.78,5.33,3.96,3.96,400,Si,1.12,0.61,3.397260274,365,0.002137011,10000,0.343419437,0,0,0,0,0,0,1
https://www.sciencedirect.com/science/article/pii/S0925838822044450,Au,79,Al,13,ZrO2RGO,62,20.66,3844,135.233,150,5.78,5.33,3.96,3.96,400,Si,1.12,0.61,3.397260274,365,0.002064305,10000,0.334080186,0,0,0,0,0,0,1
https://www.sciencedirect.com/science/article/pii/S0925838822044450,Au,79,Al,13,ZrO2RGO,62,20.66,3844,135.233,150,5.78,5.33,3.96,3.96,400,Si,1.12,0.61,3.397260274,365,0.002030273,10000,0.327854019,0,0,0,0,0,0,1
https://www.sciencedirect.com/science/article/pii/S0925838822044450,Au,79,Al,13,ZrO2RGO,62,20.66,3844,135.233,150,5.78,5.33,3.96,3.96,400,Si,1.12,0.61,3.397260274,365,0.001909456,10000,0.313533835,0,0,0,0,0,0,1
https://www.sciencedirect.com/science/article/pii/S0925838822044450,Au,79,Al,13,ZrO2RGO,62,20.66,3844,135.233,150,5.78,5.33,3.96,3.96,400,Si,1.12,0.61,3.397260274,365,0.001833934,10000,0.303394077,0,0,0,0,0,0,1
https://www.sciencedirect.com/science/article/pii/S0925838822044450,Au,79,Al,13,ZrO2RGO,62,20.66,3844,135.233,150,5.78,5.33,3.96,3.96,400,Si,1.12,0.61,3.397260274,365,0.001759015,10000,0.294855333,0,0,0,0,0,0,1
https://www.sciencedirect.com/science/article/pii/S0925838822044450,Au,79,Al,13,ZrO2RGO,62,20.66,3844,135.233,150,5.78,5.33,3.96,3.96,400,Si,1.12,0.61,3.397260274,365,0.001698543,10000,0.284789696,0,0,0,0,0,0,1
https://www.sciencedirect.com/science/article/pii/S0925838822044450,Au,79,Al,13,ZrO2RGO,62,20.66,3844,135.233,150,5.78,5.33,3.96,3.96,400,Si,1.12,0.61,3.397260274,365,0.001641325,10000,0.279601224,0,0,0,0,0,0,1
https://www.sciencedirect.com/science/article/pii/S0925838822044450,Au,79,Al,13,ZrO2RGO,62,20.66,3844,135.233,150,5.78,5.33,3.96,3.96,400,Si,1.12,0.61,3.397260274,365,0.001578312,10000,0.269150157,0,0,0,0,0,0,1
https://www.sciencedirect.com/science/article/pii/S0925838822044450,Au,79,Al,13,ZrO2RGO,62,20.66,3844,135.233,150,5.78,5.33,3.96,3.96,400,Si,1.12,0.61,3.397260274,365,0.001506221,10000,0.260611414,0,0,0,0,0,0,1
https://www.sciencedirect.com/science/article/pii/S0925838822044450,Au,79,Al,13,ZrO2RGO,62,20.66,3844,135.233,150,5.78,5.33,3.96,3.96,400,Si,1.12,0.61,3.397260274,365,0.001443581,10000,0.250471656,0,0,0,0,0,0,1
https://www.sciencedirect.com/science/article/pii/S0925838822044450,Au,79,Al,13,ZrO2RGO,62,20.66,3844,135.233,150,5.78,5.33,3.96,3.96,400,Si,1.12,0.61,3.397260274,365,0.001311596,10000,0.234461512,0,0,0,0,0,0,1
https://www.sciencedirect.com/science/article/pii/S0925838822044450,Au,79,Al,13,ZrO2RGO,62,20.66,3844,135.233,150,5.78,5.33,3.96,3.96,400,Si,1.12,0.61,3.397260274,365,0.001253257,10000,0.225122261,0,0,0,0,0,0,1
https://www.sciencedirect.com/science/article/pii/S0925838822044450,Au,79,Al,13,ZrO2RGO,62,20.66,3844,135.233,150,5.78,5.33,3.96,3.96,400,Si,1.12,0.61,3.397260274,365,0.001202585,10000,0.218896094,0,0,0,0,0,0,1
https://www.sciencedirect.com/science/article/pii/S0925838822044450,Au,79,Al,13,ZrO2RGO,62,20.66,3844,135.233,150,5.78,5.33,3.96,3.96,400,Si,1.12,0.61,3.397260274,365,0.001143468,10000,0.209556843,0,0,0,0,0,0,1
https://www.sciencedirect.com/science/article/pii/S0925838822044450,Au,79,Al,13,ZrO2RGO,62,20.66,3844,135.233,150,5.78,5.33,3.96,3.96,400,Si,1.12,0.61,3.397260274,365,0.001084274,10000,0.200217593,0,0,0,0,0,0,1
https://www.sciencedirect.com/science/article/pii/S0925838822044450,Au,79,Al,13,ZrO2RGO,62,20.66,3844,135.233,150,5.78,5.33,3.96,3.96,400,Si,1.12,0.61,3.397260274,365,0.001019403,10000,0.190878342,0,0,0,0,0,0,1
https://www.sciencedirect.com/science/article/pii/S0925838822044450,Au,79,Al,13,ZrO2RGO,62,20.66,3844,135.233,150,5.78,5.33,3.96,3.96,400,Si,1.12,0.61,3.397260274,365,0.000957879,10000,0.18076082,0,0,0,0,0,0,1
https://www.sciencedirect.com/science/article/pii/S0925838822044450,Au,79,Al,13,ZrO2RGO,62,20.66,3844,135.233,150,5.78,5.33,3.96,3.96,400,Si,1.12,0.61,3.397260274,365,0.000914141,10000,0.173756382,0,0,0,0,0,0,1
https://www.sciencedirect.com/science/article/pii/S0925838822044450,Au,79,Al,13,ZrO2RGO,62,20.66,3844,135.233,150,5.78,5.33,3.96,3.96,400,Si,1.12,0.61,3.397260274,365,0.000798974,10000,0.153521339,0,0,0,0,0,0,1
https://www.sciencedirect.com/science/article/pii/S0925838822044450,Au,79,Al,13,ZrO2RGO,62,20.66,3844,135.233,150,5.78,5.33,3.96,3.96,400,Si,1.12,0.61,3.397260274,365,0.000735555,10000,0.139512463,0,0,0,0,0,0,1
https://www.sciencedirect.com/science/article/pii/S0925838822044450,Au,79,Al,13,ZrO2RGO,62,20.66,3844,135.233,150,5.78,5.33,3.96,3.96,400,Si,1.12,0.61,3.397260274,365,0.00068248,10000,0.128616671,0,0,0,0,0,0,1
https://www.sciencedirect.com/science/article/pii/S0925838822044450,Au,79,Al,13,ZrO2RGO,62,20.66,3844,135.233,150,5.78,5.33,3.96,3.96,400,Si,1.12,0.61,3.397260274,365,0.000635362,10000,0.117720878,0,0,0,0,0,0,1
https://www.sciencedirect.com/science/article/pii/S0925838822044450,Au,79,Al,13,ZrO2RGO,62,20.66,3844,135.233,150,5.78,5.33,3.96,3.96,400,Si,1.12,0.61,3.397260274,365,0.000569964,10000,0.100598918,0,0,0,0,0,0,1
https://www.sciencedirect.com/science/article/pii/S0925838822044450,Au,79,Al,13,ZrO2RGO,62,20.66,3844,135.233,150,5.78,5.33,3.96,3.96,400,Si,1.12,0.61,3.397260274,365,0.000447485,10000,0.069468083,0,0,0,0,0,0,1
https://www.sciencedirect.com/science/article/pii/S0925838822044450,Au,79,Al,13,ZrO2RGO,62,20.66,3844,135.233,150,5.78,5.33,3.96,3.96,400,Si,1.12,0.61,3.397260274,365,0.000393567,10000,0.050789581,0,0,0,0,0,0,1
https://www.sciencedirect.com/science/article/pii/S0925838822044450,Au,79,Al,13,ZrO2RGO,62,20.66,3844,135.233,150,5.78,5.33,3.96,3.96,400,Si,1.12,0.61,3.397260274,365,0.000336008,10000,0.03211108,0,0,0,0,0,0,1
https://doi.org/10.1016/j.ceramint.2022.11.343,In,49,Al,13,CuO,37,18.5,1369,79.545,49,6.16,3.5,1.9,0,350,Si,1.12,0.61,3.111993673,398.4583937,0.29717472,180000,5,0,0,0,0,0,0,1
https://doi.org/10.1016/j.ceramint.2022.11.343,In,49,Al,13,CuO,37,18.5,1369,79.545,49,6.16,3.5,1.9,0,350,Si,1.12,0.61,3.046689478,406.9991409,0.314607862,180000,5,0,0,0,0,0,0,1
https://doi.org/10.1016/j.ceramint.2022.11.343,In,49,Al,13,CuO,37,18.5,1369,79.545,49,6.16,3.5,1.9,0,350,Si,1.12,0.61,3.007873897,412.2513252,0.333839567,180000,5,0,0,0,0,0,0,1
https://doi.org/10.1016/j.ceramint.2022.11.343,In,49,Al,13,CuO,37,18.5,1369,79.545,49,6.16,3.5,1.9,0,350,Si,1.12,0.61,2.965260789,418.1756979,0.353735501,180000,5,0,0,0,0,0,0,1
https://doi.org/10.1016/j.ceramint.2022.11.343,In,49,Al,13,CuO,37,18.5,1369,79.545,49,6.16,3.5,1.9,0,350,Si,1.12,0.61,2.9286374,423.4050961,0.371926517,180000,5,0,0,0,0,0,0,1
https://doi.org/10.1016/j.ceramint.2022.11.343,In,49,Al,13,CuO,37,18.5,1369,79.545,49,6.16,3.5,1.9,0,350,Si,1.12,0.61,2.8969116,428.042057,0.387609317,180000,5,0,0,0,0,0,0,1
https://doi.org/10.1016/j.ceramint.2022.11.343,In,49,Al,13,CuO,37,18.5,1369,79.545,49,6.16,3.5,1.9,0,350,Si,1.12,0.61,2.862859904,433.1333148,0.404567929,180000,5,0,0,0,0,0,0,1
https://doi.org/10.1016/j.ceramint.2022.11.343,In,49,Al,13,CuO,37,18.5,1369,79.545,49,6.16,3.5,1.9,0,350,Si,1.12,0.61,2.803704859,442.2719445,0.424941737,180000,5,0,0,0,0,0,0,1
https://doi.org/10.1016/j.ceramint.2022.11.343,In,49,Al,13,CuO,37,18.5,1369,79.545,49,6.16,3.5,1.9,0,350,Si,1.12,0.61,2.756791968,449.7981764,0.435758191,180000,5,0,0,0,0,0,0,1
https://doi.org/10.1016/j.ceramint.2022.11.343,In,49,Al,13,CuO,37,18.5,1369,79.545,49,6.16,3.5,1.9,0,350,Si,1.12,0.61,2.691988104,460.6261068,0.43066109,180000,5,0,0,0,0,0,0,1
https://doi.org/10.1016/j.ceramint.2022.11.343,In,49,Al,13,CuO,37,18.5,1369,79.545,49,6.16,3.5,1.9,0,350,Si,1.12,0.61,2.643441743,469.0854274,0.413803832,180000,5,0,0,0,0,0,0,1
https://doi.org/10.1016/j.ceramint.2022.11.343,In,49,Al,13,CuO,37,18.5,1369,79.545,49,6.16,3.5,1.9,0,350,Si,1.12,0.61,2.610709508,474.9666694,0.397995527,180000,5,0,0,0,0,0,0,1
https://doi.org/10.1016/j.ceramint.2022.11.343,In,49,Al,13,CuO,37,18.5,1369,79.545,49,6.16,3.5,1.9,0,350,Si,1.12,0.61,2.566308575,483.1842951,0.376756439,180000,5,0,0,0,0,0,0,1
https://doi.org/10.1016/j.ceramint.2022.11.343,In,49,Al,13,CuO,37,18.5,1369,79.545,49,6.16,3.5,1.9,0,350,Si,1.12,0.61,2.507769082,494.4633893,0.353745511,180000,5,0,0,0,0,0,0,1
https://doi.org/10.1016/j.ceramint.2022.11.343,In,49,Al,13,CuO,37,18.5,1369,79.545,49,6.16,3.5,1.9,0,350,Si,1.12,0.61,2.478371619,500.3285183,0.34325066,180000,5,0,0,0,0,0,0,1
https://doi.org/10.1016/j.ceramint.2022.11.343,In,49,Al,13,CuO,37,18.5,1369,79.545,49,6.16,3.5,1.9,0,350,Si,1.12,0.61,2.430161656,510.2541211,0.347881148,180000,5,0,0,0,0,0,0,1
https://doi.org/10.1016/j.ceramint.2022.11.343,In,49,Al,13,CuO,37,18.5,1369,79.545,49,6.16,3.5,1.9,0,350,Si,1.12,0.61,2.372474136,522.6611247,0.356547458,180000,5,0,0,0,0,0,0,1
https://doi.org/10.1016/j.ceramint.2022.11.343,In,49,Al,13,CuO,37,18.5,1369,79.545,49,6.16,3.5,1.9,0,350,Si,1.12,0.61,2.317461898,535.0681283,0.370871487,180000,5,0,0,0,0,0,0,1
https://doi.org/10.1016/j.ceramint.2022.11.343,In,49,Al,13,CuO,37,18.5,1369,79.545,49,6.16,3.5,1.9,0,350,Si,1.12,0.61,2.260576892,548.5325469,0.384005728,180000,5,0,0,0,0,0,0,1
https://doi.org/10.1016/j.ceramint.2022.11.343,In,49,Al,13,CuO,37,18.5,1369,79.545,49,6.16,3.5,1.9,0,350,Si,1.12,0.61,2.214751859,559.8821354,0.391888203,180000,5,0,0,0,0,0,0,1
https://doi.org/10.1016/j.ceramint.2022.11.343,In,49,Al,13,CuO,37,18.5,1369,79.545,49,6.16,3.5,1.9,0,350,Si,1.12,0.61,2.166736909,572.289139,0.401015025,180000,5,0,0,0,0,0,0,1
https://doi.org/10.1016/j.ceramint.2022.11.343,In,49,Al,13,CuO,37,18.5,1369,79.545,49,6.16,3.5,1.9,0,350,Si,1.12,0.61,2.120759673,584.6961426,0.407970862,180000,5,0,0,0,0,0,0,1
https://doi.org/10.1016/j.ceramint.2022.11.343,In,49,Al,13,CuO,37,18.5,1369,79.545,49,6.16,3.5,1.9,0,350,Si,1.12,0.61,2.073038283,598.1558616,0.414995376,180000,5,0,0,0,0,0,0,1
https://doi.org/10.1016/j.ceramint.2022.11.343,In,49,Al,13,CuO,37,18.5,1369,79.545,49,6.16,3.5,1.9,0,350,Si,1.12,0.61,2.035990441,609.0401875,0.419575162,180000,5,0,0,0,0,0,0,1
https://doi.org/10.1016/j.ceramint.2022.11.343,In,49,Al,13,CuO,37,18.5,1369,79.545,49,6.16,3.5,1.9,0,350,Si,1.12,0.61,1.993834699,621.9171533,0.425351639,180000,5,0,0,0,0,0,0,1
https://doi.org/10.1016/j.ceramint.2022.11.343,In,49,Al,13,CuO,37,18.5,1369,79.545,49,6.16,3.5,1.9,0,350,Si,1.12,0.61,1.954836477,634.3241569,0.429873341,180000,5,0,0,0,0,0,0,1
https://doi.org/10.1016/j.ceramint.2022.11.343,In,49,Al,13,CuO,37,18.5,1369,79.545,49,6.16,3.5,1.9,0,350,Si,1.12,0.61,1.914472663,647.6979399,0.43512203,180000,5,0,0,0,0,0,0,1
https://doi.org/10.1016/j.ceramint.2022.11.343,In,49,Al,13,CuO,37,18.5,1369,79.545,49,6.16,3.5,1.9,0,350,Si,1.12,0.61,1.882586705,658.6682018,0.439043505,180000,5,0,0,0,0,0,0,1
https://doi.org/10.1016/j.ceramint.2022.11.343,In,49,Al,13,CuO,37,18.5,1369,79.545,49,6.16,3.5,1.9,0,350,Si,1.12,0.61,1.846487861,671.5451676,0.446004157,180000,5,0,0,0,0,0,0,1
https://doi.org/10.1016/j.ceramint.2022.11.343,In,49,Al,13,CuO,37,18.5,1369,79.545,49,6.16,3.5,1.9,0,350,Si,1.12,0.61,1.812992271,683.9521712,0.452828419,180000,5,0,0,0,0,0,0,1
https://doi.org/10.1016/j.ceramint.2022.11.343,In,49,Al,13,CuO,37,18.5,1369,79.545,49,6.16,3.5,1.9,0,350,Si,1.12,0.61,1.777990398,697.4165898,0.46222423,180000,5,0,0,0,0,0,0,1
https://doi.org/10.1016/j.ceramint.2022.11.343,In,49,Al,13,CuO,37,18.5,1369,79.545,49,6.16,3.5,1.9,0,350,Si,1.12,0.61,1.752053844,707.7408061,0.472244668,180000,5,0,0,0,0,0,0,1
https://doi.org/10.1016/j.ceramint.2022.11.343,In,49,Al,13,CuO,37,18.5,1369,79.545,49,6.16,3.5,1.9,0,350,Si,1.12,0.61,1.724815763,718.9173631,0.490920822,180000,5,0,0,0,0,0,0,1
https://doi.org/10.1016/j.ceramint.2022.11.343,In,49,Al,13,CuO,37,18.5,1369,79.545,49,6.16,3.5,1.9,0,350,Si,1.12,0.61,1.702116928,728.5045931,0.506094044,180000,5,0,0,0,0,0,0,1
https://doi.org/10.1016/j.ceramint.2022.11.343,In,49,Al,13,CuO,37,18.5,1369,79.545,49,6.16,3.5,1.9,0,350,Si,1.12,0.61,1.680007773,738.0918231,0.522493471,180000,5,0,0,0,0,0,0,1
https://doi.org/10.1016/j.ceramint.2022.11.343,In,49,Al,13,CuO,37,18.5,1369,79.545,49,6.16,3.5,1.9,0,350,Si,1.12,0.61,1.658590717,747.6226577,0.541797675,180000,5,0,0,0,0,0,0,1
https://doi.org/10.1016/j.ceramint.2022.11.343,In,49,Al,13,CuO,37,18.5,1369,79.545,49,6.16,3.5,1.9,0,350,Si,1.12,0.61,1.638031939,757.0059964,0.551846023,180000,5,0,0,0,0,0,0,1
https://doi.org/10.1016/j.ceramint.2022.11.343,In,49,Al,13,CuO,37,18.5,1369,79.545,49,6.16,3.5,1.9,0,350,Si,1.12,0.61,1.621767904,764.5976944,0.575122298,180000,5,0,0,0,0,0,0,1
https://doi.org/10.1016/j.ceramint.2022.11.343,In,49,Al,13,CuO,37,18.5,1369,79.545,49,6.16,3.5,1.9,0,350,Si,1.12,0.61,1.607539566,771.3651509,0.590430188,180000,5,0,0,0,0,0,0,1
https://doi.org/10.1016/j.ceramint.2022.11.343,In,49,Al,13,CuO,37,18.5,1369,79.545,49,6.16,3.5,1.9,0,350,Si,1.12,0.61,1.595871947,777.004698,0.605860291,180000,5,0,0,0,0,0,0,1
https://doi.org/10.1016/j.ceramint.2022.11.343,In,49,Al,13,CuO,37,18.5,1369,79.545,49,6.16,3.5,1.9,0,350,Si,1.12,0.61,1.579818957,784.9000639,0.623337563,180000,5,0,0,0,0,0,0,1
https://doi.org/10.1016/j.ceramint.2022.11.343,In,49,Al,13,CuO,37,18.5,1369,79.545,49,6.16,3.5,1.9,0,350,Si,1.12,0.61,1.558174205,795.8031883,0.63914614,180000,5,0,0,0,0,0,0,1
https://doi.org/10.1016/j.ceramint.2022.11.343,In,49,Al,13,CuO,37,18.5,1369,79.545,49,6.16,3.5,1.9,0,350,Si,1.12,0.61,1.541563424,804.3781919,0.645743398,180000,5,0,0,0,0,0,0,1
https://doi.org/10.1016/j.ceramint.2022.11.343,In,49,Al,13,CuO,37,18.5,1369,79.545,49,6.16,3.5,1.9,0,350,Si,1.12,0.61,1.51766337,817.0454823,0.644935948,180000,5,0,0,0,0,0,0,1
https://doi.org/10.1016/j.ceramint.2022.11.343,In,49,Al,13,CuO,37,18.5,1369,79.545,49,6.16,3.5,1.9,0,350,Si,1.12,0.61,1.494962064,829.4524858,0.634918628,180000,5,0,0,0,0,0,0,1
https://doi.org/10.1016/j.ceramint.2022.11.343,In,49,Al,13,CuO,37,18.5,1369,79.545,49,6.16,3.5,1.9,0,350,Si,1.12,0.61,1.475895955,840.1676253,0.620816668,180000,5,0,0,0,0,0,0,1
https://doi.org/10.1016/j.ceramint.2022.11.343,In,49,Al,13,CuO,37,18.5,1369,79.545,49,6.16,3.5,1.9,0,350,Si,1.12,0.61,1.46031046,849.1345051,0.597158279,180000,5,0,0,0,0,0,0,1
https://doi.org/10.1016/j.ceramint.2022.11.343,In,49,Al,13,CuO,37,18.5,1369,79.545,49,6.16,3.5,1.9,0,350,Si,1.12,0.61,1.445335659,857.9321986,0.572939292,180000,5,0,0,0,0,0,0,1
https://doi.org/10.1016/j.ceramint.2022.11.343,In,49,Al,13,CuO,37,18.5,1369,79.545,49,6.16,3.5,1.9,0,350,Si,1.12,0.61,1.439186416,861.5979042,0.558943289,180000,5,0,0,0,0,0,0,1
https://doi.org/10.1016/j.ceramint.2022.11.343,In,49,Al,13,CuO,37,18.5,1369,79.545,49,6.16,3.5,1.9,0,350,Si,1.12,0.61,1.434491719,864.4176777,0.544345437,180000,5,0,0,0,0,0,0,1
https://doi.org/10.1016/j.ceramint.2022.11.343,In,49,Al,13,CuO,37,18.5,1369,79.545,49,6.16,3.5,1.9,0,350,Si,1.12,0.61,1.427970364,868.3653607,0.527514692,180000,5,0,0,0,0,0,0,1
https://doi.org/10.1016/j.ceramint.2022.11.343,In,49,Al,13,CuO,37,18.5,1369,79.545,49,6.16,3.5,1.9,0,350,Si,1.12,0.61,1.420720746,872.7964334,0.505876079,180000,5,0,0,0,0,0,0,1
https://doi.org/10.1016/j.ceramint.2022.11.343,In,49,Al,13,CuO,37,18.5,1369,79.545,49,6.16,3.5,1.9,0,350,Si,1.12,0.61,1.416015269,875.6967719,0.488752188,180000,5,0,0,0,0,0,0,1
https://doi.org/10.1016/j.ceramint.2022.11.343,In,49,Al,13,CuO,37,18.5,1369,79.545,49,6.16,3.5,1.9,0,350,Si,1.12,0.61,1.410564789,879.0805001,0.471596596,180000,5,0,0,0,0,0,0,1
https://doi.org/10.1016/j.ceramint.2022.11.343,In,49,Al,13,CuO,37,18.5,1369,79.545,49,6.16,3.5,1.9,0,350,Si,1.12,0.61,1.405156107,882.4642284,0.453741465,180000,5,0,0,0,0,0,0,1
https://doi.org/10.1016/j.ceramint.2022.11.343,In,49,Al,13,CuO,37,18.5,1369,79.545,49,6.16,3.5,1.9,0,350,Si,1.12,0.61,1.398898169,886.4119113,0.434227141,180000,5,0,0,0,0,0,0,1
https://doi.org/10.1016/j.ceramint.2022.11.343,In,49,Al,13,CuO,37,18.5,1369,79.545,49,6.16,3.5,1.9,0,350,Si,1.12,0.61,1.392443731,890.5207242,0.41322219,180000,5,0,0,0,0,0,0,1
https://doi.org/10.1016/j.ceramint.2022.11.343,In,49,Al,13,CuO,37,18.5,1369,79.545,49,6.16,3.5,1.9,0,350,Si,1.12,0.61,1.385092294,895.2472018,0.393726382,180000,5,0,0,0,0,0,0,1
https://doi.org/10.1016/j.ceramint.2022.11.343,In,49,Al,13,CuO,37,18.5,1369,79.545,49,6.16,3.5,1.9,0,350,Si,1.12,0.61,1.373858381,902.567555,0.373549624,180000,5,0,0,0,0,0,0,1
https://doi.org/10.1016/j.ceramint.2022.11.343,In,49,Al,13,CuO,37,18.5,1369,79.545,49,6.16,3.5,1.9,0,350,Si,1.12,0.61,1.354934187,915.1736015,0.367206442,180000,5,0,0,0,0,0,0,1
https://doi.org/10.1016/j.ceramint.2022.11.343,In,49,Al,13,CuO,37,18.5,1369,79.545,49,6.16,3.5,1.9,0,350,Si,1.12,0.61,1.336811047,927.580605,0.369721628,180000,5,0,0,0,0,0,0,1
https://doi.org/10.1016/j.ceramint.2022.11.343,In,49,Al,13,CuO,37,18.5,1369,79.545,49,6.16,3.5,1.9,0,350,Si,1.12,0.61,1.319166326,939.9876086,0.378190575,180000,5,0,0,0,0,0,0,1
https://doi.org/10.1016/j.ceramint.2022.11.343,In,49,Al,13,CuO,37,18.5,1369,79.545,49,6.16,3.5,1.9,0,350,Si,1.12,0.61,1.301981326,952.3946122,0.384426862,180000,5,0,0,0,0,0,0,1
https://doi.org/10.1016/j.ceramint.2022.11.343,In,49,Al,13,CuO,37,18.5,1369,79.545,49,6.16,3.5,1.9,0,350,Si,1.12,0.61,1.292035404,959.7260234,0.386813574,180000,5,0,0,0,0,0,0,1
https://doi.org/10.1016/j.ijleo.2021.167708,Au,79,Au,79,Ga2O3,86,17.2,7396,187.443,200,5.89,4.8,4.9,2.4,1930,Si,1.1,0.61,4.881889764,254,9.186798386,1374.040514,20.10235578,0,0,0,0,0,0,1
https://doi.org/10.1016/j.ijleo.2021.167708,Au,79,Au,79,Ga2O3,86,17.2,7396,187.443,200,5.89,4.8,4.9,2.4,1930,Si,1.1,0.61,4.881889764,254,9.177695271,1374.040514,19.64831372,0,0,0,0,0,0,1
https://doi.org/10.1016/j.ijleo.2021.167708,Au,79,Au,79,Ga2O3,86,17.2,7396,187.443,200,5.89,4.8,4.9,2.4,1930,Si,1.1,0.61,4.881889764,254,9.171525002,1374.040514,19.18028719,0,0,0,0,0,0,1
https://doi.org/10.1016/j.ijleo.2021.167708,Au,79,Au,79,Ga2O3,86,17.2,7396,187.443,200,5.89,4.8,4.9,2.4,1930,Si,1.1,0.61,4.881889764,254,9.174624755,1374.040514,18.71920632,0,0,0,0,0,0,1
https://doi.org/10.1016/j.ijleo.2021.167708,Au,79,Au,79,Ga2O3,86,17.2,7396,187.443,200,5.89,4.8,4.9,2.4,1930,Si,1.1,0.61,4.881889764,254,9.185343921,1374.040514,18.25809239,0,0,0,0,0,0,1
https://doi.org/10.1016/j.ijleo.2021.167708,Au,79,Au,79,Ga2O3,86,17.2,7396,187.443,200,5.89,4.8,4.9,2.4,1930,Si,1.1,0.61,4.881889764,254,9.185414541,1374.040514,17.76209531,0,0,0,0,0,0,1
https://doi.org/10.1016/j.ijleo.2021.167708,Au,79,Au,79,Ga2O3,86,17.2,7396,187.443,200,5.89,4.8,4.9,2.4,1930,Si,1.1,0.61,4.881889764,254,9.194333056,1374.040514,16.83293589,0,0,0,0,0,0,1
https://doi.org/10.1016/j.ijleo.2021.167708,Au,79,Au,79,Ga2O3,86,17.2,7396,187.443,200,5.89,4.8,4.9,2.4,1930,Si,1.1,0.61,4.881889764,254,9.176017616,1374.040514,16.09378328,0,0,0,0,0,0,1
https://doi.org/10.1016/j.ijleo.2021.167708,Au,79,Au,79,Ga2O3,86,17.2,7396,187.443,200,5.89,4.8,4.9,2.4,1930,Si,1.1,0.61,4.881889764,254,9.117885597,1374.040514,15.28240439,0,0,0,0,0,0,1
https://doi.org/10.1016/j.ijleo.2021.167708,Au,79,Au,79,Ga2O3,86,17.2,7396,187.443,200,5.89,4.8,4.9,2.4,1930,Si,1.1,0.61,4.881889764,254,9.086351655,1374.040514,14.82147378,0,0,0,0,0,0,1
https://doi.org/10.1016/j.ijleo.2021.167708,Au,79,Au,79,Ga2O3,86,17.2,7396,187.443,200,5.89,4.8,4.9,2.4,1930,Si,1.1,0.61,4.881889764,254,9.070749213,1374.040514,14.36047404,0,0,0,0,0,0,1
https://doi.org/10.1016/j.ijleo.2021.167708,Au,79,Au,79,Ga2O3,86,17.2,7396,187.443,200,5.89,4.8,4.9,2.4,1930,Si,1.1,0.61,4.881889764,254,9.073848966,1374.040514,13.89939317,0,0,0,0,0,0,1
https://doi.org/10.1016/j.ijleo.2021.167708,Au,79,Au,79,Ga2O3,86,17.2,7396,187.443,200,5.89,4.8,4.9,2.4,1930,Si,1.1,0.61,4.881889764,254,9.039544328,1374.040514,13.43847457,0,0,0,0,0,0,1
https://doi.org/10.1016/j.ijleo.2021.167708,Au,79,Au,79,Ga2O3,86,17.2,7396,187.443,200,5.89,4.8,4.9,2.4,1930,Si,1.1,0.61,4.881889764,254,9.011335221,1374.040514,12.97752952,0,0,0,0,0,0,1
https://doi.org/10.1016/j.ijleo.2021.167708,Au,79,Au,79,Ga2O3,86,17.2,7396,187.443,200,5.89,4.8,4.9,2.4,1930,Si,1.1,0.61,4.881889764,254,9.016651531,1374.040514,12.51643903,0,0,0,0,0,0,1
https://doi.org/10.1016/j.ijleo.2021.167708,Au,79,Au,79,Ga2O3,86,17.2,7396,187.443,200,5.89,4.8,4.9,2.4,1930,Si,1.1,0.61,4.881889764,254,8.983732241,1374.040514,12.05551442,0,0,0,0,0,0,1
https://doi.org/10.1016/j.ijleo.2021.167708,Au,79,Au,79,Ga2O3,86,17.2,7396,187.443,200,5.89,4.8,4.9,2.4,1930,Si,1.1,0.61,4.881889764,254,8.995226721,1374.040514,11.69918518,0,0,0,0,0,0,1
https://doi.org/10.1016/j.ijleo.2021.167708,Au,79,Au,79,Ga2O3,86,17.2,7396,187.443,200,5.89,4.8,4.9,2.4,1930,Si,1.1,0.61,4.881889764,254,8.984555136,1374.040514,11.04954556,0,0,0,0,0,0,1
https://doi.org/10.1016/j.ijleo.2021.167708,Au,79,Au,79,Ga2O3,86,17.2,7396,187.443,200,5.89,4.8,4.9,2.4,1930,Si,1.1,0.61,4.881889764,254,8.926864114,1374.040514,10.35819471,0,0,0,0,0,0,1
https://doi.org/10.1016/j.ijleo.2021.167708,Au,79,Au,79,Ga2O3,86,17.2,7396,187.443,200,5.89,4.8,4.9,2.4,1930,Si,1.1,0.61,4.881889764,254,8.858997348,1374.040514,9.645930393,0,0,0,0,0,0,1
https://doi.org/10.1016/j.ijleo.2021.167708,Au,79,Au,79,Ga2O3,86,17.2,7396,187.443,200,5.89,4.8,4.9,2.4,1930,Si,1.1,0.61,4.881889764,254,8.736936987,1374.040514,8.871028359,0,0,0,0,0,0,1
https://doi.org/10.1016/j.ijleo.2021.167708,Au,79,Au,79,Ga2O3,86,17.2,7396,187.443,200,5.89,4.8,4.9,2.4,1930,Si,1.1,0.61,4.881889764,254,8.628978024,1374.040514,8.410429303,0,0,0,0,0,0,1
https://doi.org/10.1016/j.ijleo.2021.167708,Au,79,Au,79,Ga2O3,86,17.2,7396,187.443,200,5.89,4.8,4.9,2.4,1930,Si,1.1,0.61,4.881889764,254,8.554221381,1374.040514,8.037708164,0,0,0,0,0,0,1
https://doi.org/10.1016/j.ijleo.2021.167708,Au,79,Au,79,Ga2O3,86,17.2,7396,187.443,200,5.89,4.8,4.9,2.4,1930,Si,1.1,0.61,4.881889764,254,8.48659889,1374.040514,7.58563958,0,0,0,0,0,0,1
https://doi.org/10.1016/j.ijleo.2021.167708,Au,79,Au,79,Ga2O3,86,17.2,7396,187.443,200,5.89,4.8,4.9,2.4,1930,Si,1.1,0.61,4.881889764,254,8.348305125,1374.040514,6.680225941,0,0,0,0,0,0,1
https://doi.org/10.1016/j.ijleo.2021.167708,Au,79,Au,79,Ga2O3,86,17.2,7396,187.443,200,5.89,4.8,4.9,2.4,1930,Si,1.1,0.61,4.881889764,254,8.057221544,1374.040514,6.275233563,0,0,0,0,0,0,1
https://doi.org/10.1016/j.ijleo.2021.167708,Au,79,Au,79,Ga2O3,86,17.2,7396,187.443,200,5.89,4.8,4.9,2.4,1930,Si,1.1,0.61,4.881889764,254,7.734005776,1374.040514,5.731737935,0,0,0,0,0,0,1
https://doi.org/10.1016/j.ijleo.2021.167708,Au,79,Au,79,Ga2O3,86,17.2,7396,187.443,200,5.89,4.8,4.9,2.4,1930,Si,1.1,0.61,4.881889764,254,7.705253308,1374.040514,5.267571001,0,0,0,0,0,0,1
https://doi.org/10.1016/j.ijleo.2021.167708,Au,79,Au,79,Ga2O3,86,17.2,7396,187.443,200,5.89,4.8,4.9,2.4,1930,Si,1.1,0.61,4.881889764,254,7.339312372,1374.040514,5.020891524,0,0,0,0,0,0,1
https://doi.org/10.1016/j.ijleo.2021.167708,Au,79,Au,79,Ga2O3,86,17.2,7396,187.443,200,5.89,4.8,4.9,2.4,1930,Si,1.1,0.61,4.881889764,254,6.935119369,1374.040514,4.268171105,0,0,0,0,0,0,1
https://doi.org/10.1016/j.ijleo.2021.167708,Au,79,Au,79,Ga2O3,86,17.2,7396,187.443,200,5.89,4.8,4.9,2.4,1930,Si,1.1,0.61,4.881889764,254,6.545076847,1374.040514,3.599219736,0,0,0,0,0,0,1
https://doi.org/10.1016/j.ijleo.2021.167708,Au,79,Au,79,Ga2O3,86,17.2,7396,187.443,200,5.89,4.8,4.9,2.4,1930,Si,1.1,0.61,4.881889764,254,6.326932273,1374.040514,2.562764426,0,0,0,0,0,0,1
https://doi.org/10.1016/j.ijleo.2021.167708,Au,79,Au,79,Ga2O3,86,17.2,7396,187.443,200,5.89,4.8,4.9,2.4,1930,Si,1.1,0.61,4.881889764,254,6.218844868,1374.040514,2.217432783,0,0,0,0,0,0,1
https://doi.org/10.1016/j.ijleo.2021.167708,Au,79,Au,79,Ga2O3,86,17.2,7396,187.443,200,5.89,4.8,4.9,2.4,1930,Si,1.1,0.61,4.881889764,254,6.058330967,1374.040514,2.128310827,0,0,0,0,0,0,1
https://doi.org/10.1016/j.ijleo.2021.167708,Au,79,Au,79,Ga2O3,86,17.2,7396,187.443,200,5.89,4.8,4.9,2.4,1930,Si,1.1,0.61,4.881889764,254,5.699099092,1374.040514,1.704130435,0,0,0,0,0,0,1
https://doi.org/10.1016/j.ijleo.2021.167708,Au,79,Au,79,Ga2O3,86,17.2,7396,187.443,200,5.89,4.8,4.9,2.4,1930,Si,1.1,0.61,4.881889764,254,5.481442808,1374.040514,1.51053878,0,0,0,0,0,0,1
https://doi.org/10.1016/j.ijleo.2021.167708,Au,79,Au,79,Ga2O3,86,17.2,7396,187.443,200,5.89,4.8,4.9,2.4,1930,Si,1.1,0.61,4.881889764,254,4.87765134,1374.040514,1.032859153,0,0,0,0,0,0,1
https://doi.org/10.1016/j.ijleo.2021.167708,Au,79,Au,79,Ga2O3,86,17.2,7396,187.443,200,5.89,4.8,4.9,2.4,1930,Si,1.1,0.61,4.881889764,254,4.58743352,1374.040514,0.896321946,0,0,0,0,0,0,1
https://doi.org/10.1016/j.ijleo.2021.167708,Au,79,Au,79,Ga2O3,86,17.2,7396,187.443,200,5.89,4.8,4.9,2.4,1930,Si,1.1,0.61,4.881889764,254,2.29423047,1374.040514,0.348274403,0,0,0,0,0,0,1
https://doi.org/10.1016/j.ijleo.2021.167708,Au,79,Au,79,Ga2O3,86,17.2,7396,187.443,200,5.89,4.8,4.9,2.4,1930,Si,1.1,0.61,4.881889764,254,1.973078465,1374.040514,0.307752468,0,0,0,0,0,0,1
https://doi.org/10.1016/j.mssp.2022.106991,Graphene,6,Cu,29,SnS,66,33,4356,150.777,55,4.9,5,1.03,0.9,10,Si,1.12,0.61,3.306666667,375,0.018318789,1950,4.836061479,0,0,0,0,0,0,1
https://doi.org/10.1016/j.mssp.2022.106991,Graphene,6,Cu,29,SnS,66,33,4356,150.777,55,4.9,5,1.03,0.9,10,Si,1.12,0.61,3.306666667,375,0.018479346,1950,4.618004462,0,0,0,0,0,0,1
https://doi.org/10.1016/j.mssp.2022.106991,Graphene,6,Cu,29,SnS,66,33,4356,150.777,55,4.9,5,1.03,0.9,10,Si,1.12,0.61,3.306666667,375,0.01914409,1950,4.399967085,0,0,0,0,0,0,1
https://doi.org/10.1016/j.mssp.2022.106991,Graphene,6,Cu,29,SnS,66,33,4356,150.777,55,4.9,5,1.03,0.9,10,Si,1.12,0.61,3.306666667,375,0.01957727,1950,4.181907613,0,0,0,0,0,0,1
https://doi.org/10.1016/j.mssp.2022.106991,Graphene,6,Cu,29,SnS,66,33,4356,150.777,55,4.9,5,1.03,0.9,10,Si,1.12,0.61,3.306666667,375,0.019941149,1950,3.963865325,0,0,0,0,0,0,1
