Repository: RAW-Ayyubi/Responsivity-of-a-Photodetector

# Responsivity-of-a-Photodetector
Making predictions for the responsivity of a photodetector based on various input features, including the active layer, substrate, and experimental conditions.

About the input file "InputData.csv":
This file contains 1927 sample points for training, primarily derived from 29 experimental studies. Additional properties of these materials have been collected from various theoretical studies, the Materials Project, and the NIST database.

To run the code
Download the input file "InputData.csv" and update the input file path in the code "Responsivity_Prediction.ipynb" to match the location of the input data file on your computer.

File: InputData.csv (part 5 of 9)
Reference,TopContact,TopContact_Z,BackContact,BackContact_Z,ActiveLayer,AL(Z),Avg_Z,AL(Z_sq) ,AL(A),AL_Mob(cm2/Vs),AL_Den(g/cm^3),Avg_Val_e,AL_Eg(eV),AL_Th_Eg(eV),Thickness(nm),Substrate,S_Eg(eV),S_Th_Eg(eV),E(eV),Wave_L(nm),Res(A/W),P_Int(μW/cm2),Bias(V),PIN,NIP,FET,SBD,NN,Ohmic,PN
https://doi.org/10.1016/j.mssp.2022.106991,Graphene,6,Cu,29,SnS,66,33,4356,150.777,55,4.9,5,1.03,0.9,10,Si,1.12,0.61,3.306666667,375,0.020554157,1950,3.745827948,0,0,0,0,0,0,1
https://doi.org/10.1016/j.mssp.2022.106991,Graphene,6,Cu,29,SnS,66,33,4356,150.777,55,4.9,5,1.03,0.9,10,Si,1.12,0.61,3.306666667,375,0.020993354,1950,3.527788116,0,0,0,0,0,0,1
https://doi.org/10.1016/j.mssp.2022.106991,Graphene,6,Cu,29,SnS,66,33,4356,150.777,55,4.9,5,1.03,0.9,10,Si,1.12,0.61,3.306666667,375,0.021097276,1950,3.309709003,0,0,0,0,0,0,1
https://doi.org/10.1016/j.mssp.2022.106991,Graphene,6,Cu,29,SnS,66,33,4356,150.777,55,4.9,5,1.03,0.9,10,Si,1.12,0.61,3.306666667,375,0.021584307,1950,3.091661806,0,0,0,0,0,0,1
https://doi.org/10.1016/j.mssp.2022.106991,Graphene,6,Cu,29,SnS,66,33,4356,150.777,55,4.9,5,1.03,0.9,10,Si,1.12,0.61,3.306666667,375,0.021916254,1950,2.873624429,0,0,0,0,0,0,1
https://doi.org/10.1016/j.mssp.2022.106991,Graphene,6,Cu,29,SnS,66,33,4356,150.777,55,4.9,5,1.03,0.9,10,Si,1.12,0.61,3.306666667,375,0.022372294,1950,2.655584597,0,0,0,0,0,0,1
https://doi.org/10.1016/j.mssp.2022.106991,Graphene,6,Cu,29,SnS,66,33,4356,150.777,55,4.9,5,1.03,0.9,10,Si,1.12,0.61,3.306666667,375,0.022795572,1950,2.437520214,0,0,0,0,0,0,1
https://doi.org/10.1016/j.mssp.2022.106991,Graphene,6,Cu,29,SnS,66,33,4356,150.777,55,4.9,5,1.03,0.9,10,Si,1.12,0.61,3.306666667,375,0.023078484,1950,2.219458287,0,0,0,0,0,0,1
https://doi.org/10.1016/j.mssp.2022.106991,Graphene,6,Cu,29,SnS,66,33,4356,150.777,55,4.9,5,1.03,0.9,10,Si,1.12,0.61,3.306666667,375,0.023651944,1950,2.00142091,0,0,0,0,0,0,1
https://doi.org/10.1016/j.mssp.2022.106991,Graphene,6,Cu,29,SnS,66,33,4356,150.777,55,4.9,5,1.03,0.9,10,Si,1.12,0.61,3.306666667,375,0.02418216,1950,1.783356528,0,0,0,0,0,0,1
https://doi.org/10.1016/j.mssp.2022.106991,Graphene,6,Cu,29,SnS,66,33,4356,150.777,55,4.9,5,1.03,0.9,10,Si,1.12,0.61,3.306666667,375,0.025062197,1950,1.565292145,0,0,0,0,0,0,1
https://doi.org/10.1016/j.mssp.2022.106991,Graphene,6,Cu,29,SnS,66,33,4356,150.777,55,4.9,5,1.03,0.9,10,Si,1.12,0.61,3.306666667,375,0.025996705,1950,1.347235128,0,0,0,0,0,0,1
https://doi.org/10.1016/j.mssp.2022.106991,Graphene,6,Cu,29,SnS,66,33,4356,150.777,55,4.9,5,1.03,0.9,10,Si,1.12,0.61,3.306666667,375,0.027258025,1950,1.129163381,0,0,0,0,0,0,1
https://doi.org/10.1016/j.mssp.2022.106991,Graphene,6,Cu,29,SnS,66,33,4356,150.777,55,4.9,5,1.03,0.9,10,Si,1.12,0.61,3.306666667,375,0.02877866,1950,0.911103909,0,0,0,0,0,0,1
https://doi.org/10.1016/j.mssp.2022.106991,Graphene,6,Cu,29,SnS,66,33,4356,150.777,55,4.9,5,1.03,0.9,10,Si,1.12,0.61,3.306666667,375,0.030719238,1950,0.693007612,0,0,0,0,0,0,1
https://doi.org/10.1016/j.mssp.2022.106991,Graphene,6,Cu,29,SnS,66,33,4356,150.777,55,4.9,5,1.03,0.9,10,Si,1.12,0.61,3.306666667,375,0.032088458,1950,0.47484503,0,0,0,0,0,0,1
https://doi.org/10.1016/j.mssp.2022.106991,Graphene,6,Cu,29,SnS,66,33,4356,150.777,55,4.9,5,1.03,0.9,10,Si,1.12,0.61,3.306666667,375,0.032469555,1950,0.295981909,0,0,0,0,0,0,1
https://doi.org/10.1016/j.mssp.2022.106991,Graphene,6,Cu,29,SnS,66,33,4356,150.777,55,4.9,5,1.03,0.9,10,Si,1.12,0.61,3.306666667,375,0.180208863,16977.38522,5,0,0,0,0,0,0,1
https://doi.org/10.1016/j.mssp.2022.106991,Graphene,6,Cu,29,SnS,66,33,4356,150.777,55,4.9,5,1.03,0.9,10,Si,1.12,0.61,3.306666667,375,0.107365024,28576.64091,5,0,0,0,0,0,0,1
https://doi.org/10.1016/j.mssp.2022.106991,Graphene,6,Cu,29,SnS,66,33,4356,150.777,55,4.9,5,1.03,0.9,10,Si,1.12,0.61,3.306666667,375,0.085136183,35060.82633,5,0,0,0,0,0,0,1
https://doi.org/10.1016/j.mssp.2022.106991,Graphene,6,Cu,29,SnS,66,33,4356,150.777,55,4.9,5,1.03,0.9,10,Si,1.12,0.61,3.306666667,375,0.074696098,39497.95456,5,0,0,0,0,0,0,1
https://doi.org/10.1016/j.mssp.2022.106991,Graphene,6,Cu,29,SnS,66,33,4356,150.777,55,4.9,5,1.03,0.9,10,Si,1.12,0.61,3.306666667,375,0.068885904,43594.23088,5,0,0,0,0,0,0,1
https://doi.org/10.1016/j.mssp.2022.106991,Graphene,6,Cu,29,SnS,66,33,4356,150.777,55,4.9,5,1.03,0.9,10,Si,1.12,0.61,2.330827068,532,0.205157986,26198.63351,5,0,0,0,0,0,0,1
https://doi.org/10.1016/j.mssp.2022.106991,Graphene,6,Cu,29,SnS,66,33,4356,150.777,55,4.9,5,1.03,0.9,10,Si,1.12,0.61,2.330827068,532,0.177479491,36608.43149,5,0,0,0,0,0,0,1
https://doi.org/10.1016/j.mssp.2022.106991,Graphene,6,Cu,29,SnS,66,33,4356,150.777,55,4.9,5,1.03,0.9,10,Si,1.12,0.61,2.330827068,532,0.124675777,50258.61733,5,0,0,0,0,0,0,1
https://doi.org/10.1016/j.mssp.2022.106991,Graphene,6,Cu,29,SnS,66,33,4356,150.777,55,4.9,5,1.03,0.9,10,Si,1.12,0.61,2.330827068,532,0.124782993,56745.52062,5,0,0,0,0,0,0,1
https://doi.org/10.1016/j.mssp.2022.106991,Graphene,6,Cu,29,SnS,66,33,4356,150.777,55,4.9,5,1.03,0.9,10,Si,1.12,0.61,2.330827068,532,0.133729473,61355.71547,5,0,0,0,0,0,0,1
https://doi.org/10.1016/j.mssp.2022.106991,Graphene,6,Cu,29,SnS,66,33,4356,150.777,55,4.9,5,1.03,0.9,10,Si,1.12,0.61,1.952755906,635,0.665241248,2526.255146,5,0,0,0,0,0,0,1
https://doi.org/10.1016/j.mssp.2022.106991,Graphene,6,Cu,29,SnS,66,33,4356,150.777,55,4.9,5,1.03,0.9,10,Si,1.12,0.61,1.952755906,635,0.352555867,18534.72529,5,0,0,0,0,0,0,1
https://doi.org/10.1016/j.mssp.2022.106991,Graphene,6,Cu,29,SnS,66,33,4356,150.777,55,4.9,5,1.03,0.9,10,Si,1.12,0.61,1.952755906,635,0.296315303,25014.77214,5,0,0,0,0,0,0,1
https://doi.org/10.1016/j.mssp.2022.106991,Graphene,6,Cu,29,SnS,66,33,4356,150.777,55,4.9,5,1.03,0.9,10,Si,1.12,0.61,1.952755906,635,0.274471797,32181.835,5,0,0,0,0,0,0,1
https://doi.org/10.1016/j.mssp.2022.106991,Graphene,6,Cu,29,SnS,66,33,4356,150.777,55,4.9,5,1.03,0.9,10,Si,1.12,0.61,1.952755906,635,0.244357862,37128.69222,5,0,0,0,0,0,0,1
https://doi.org/10.1016/j.mssp.2022.106991,Graphene,6,Cu,29,SnS,66,33,4356,150.777,55,4.9,5,1.03,0.9,10,Si,1.12,0.61,1.952755906,635,0.262911385,41740.05606,5,0,0,0,0,0,0,1
https://doi.org/10.1016/j.mssp.2022.106991,Graphene,6,Cu,29,SnS,66,33,4356,150.777,55,4.9,5,1.03,0.9,10,Si,1.12,0.61,1.952755906,635,0.253649254,45835.91235,5,0,0,0,0,0,0,1
https://doi.org/10.1016/j.mssp.2022.106991,Graphene,6,Cu,29,SnS,66,33,4356,150.777,55,4.9,5,1.03,0.9,10,Si,1.12,0.61,1.265306122,980,0.714866025,5263.615742,5,0,0,0,0,0,0,1
https://doi.org/10.1016/j.mssp.2022.106991,Graphene,6,Cu,29,SnS,66,33,4356,150.777,55,4.9,5,1.03,0.9,10,Si,1.12,0.61,1.265306122,980,0.579442965,13441.10397,5,0,0,0,0,0,0,1
https://doi.org/10.1016/j.mssp.2022.106991,Graphene,6,Cu,29,SnS,66,33,4356,150.777,55,4.9,5,1.03,0.9,10,Si,1.12,0.61,1.265306122,980,0.531913464,19922.21079,5,0,0,0,0,0,0,1
https://doi.org/10.1016/j.mssp.2022.106991,Graphene,6,Cu,29,SnS,66,33,4356,150.777,55,4.9,5,1.03,0.9,10,Si,1.12,0.61,1.265306122,980,0.481856631,25378.76425,5,0,0,0,0,0,0,1
https://doi.org/10.1016/j.mssp.2022.106991,Graphene,6,Cu,29,SnS,66,33,4356,150.777,55,4.9,5,1.03,0.9,10,Si,1.12,0.61,1.265306122,980,0.465091381,29815.12283,5,0,0,0,0,0,0,1
https://doi.org/10.1016/j.mssp.2022.106991,Graphene,6,Cu,29,SnS,66,33,4356,150.777,55,4.9,5,1.03,0.9,10,Si,1.12,0.61,1.265306122,980,0.461971432,34253.14178,5,0,0,0,0,0,0,1
https://doi.org/10.1016/j.mssp.2022.106991,Graphene,6,Cu,29,SnS,66,33,4356,150.777,55,4.9,5,1.03,0.9,10,Si,1.12,0.61,1.265306122,980,0.454171298,38349.17597,5,0,0,0,0,0,0,1
https://doi.org/10.1016/j.mssp.2022.106991,Graphene,6,Cu,29,SnS,66,33,4356,150.777,55,4.9,5,1.03,0.9,10,Si,1.12,0.61,1.265306122,980,0.445944748,42445.15827,5,0,0,0,0,0,0,1
https://doi.org/10.1016/j.mssp.2022.106991,Graphene,6,Cu,29,SnS,66,33,4356,150.777,55,4.9,5,1.03,0.9,10,Si,1.12,0.61,1.265306122,980,0.436763957,46370.31682,5,0,0,0,0,0,0,1
https://doi.org/10.1016/j.mssp.2022.106991,Graphene,6,Cu,29,SnS,66,33,4356,150.777,55,4.9,5,1.03,0.9,10,Si,1.12,0.61,0.8,1550,0.007934203,43074.69131,5,0,0,0,0,0,0,1
https://doi.org/10.1016/j.mssp.2022.106991,Graphene,6,Cu,29,SnS,66,33,4356,150.777,55,4.9,5,1.03,0.9,10,Si,1.12,0.61,0.8,1550,0.005575172,63047.19792,5,0,0,0,0,0,0,1
https://doi.org/10.1016/j.mssp.2022.106991,Graphene,6,Cu,29,SnS,66,33,4356,150.777,55,4.9,5,1.03,0.9,10,Si,1.12,0.61,0.8,1550,0.004709745,73972.38145,5,0,0,0,0,0,0,1
https://doi.org/10.1016/j.mssp.2022.106991,Graphene,6,Cu,29,SnS,66,33,4356,150.777,55,4.9,5,1.03,0.9,10,Si,1.12,0.61,0.8,1550,0.003415176,81483.36001,5,0,0,0,0,0,0,1
https://doi.org/10.1016/j.mssp.2022.106991,Graphene,6,Cu,29,SnS,66,33,4356,150.777,55,4.9,5,1.03,0.9,10,Si,1.12,0.61,0.8,1550,0.002772993,92579.27834,5,0,0,0,0,0,0,1
https://doi.org/10.1016/j.sna.2023.114309,Cr/Au,79,Cr/Au,79,Graphene,6,6,36,12.011,100000,1.83,4,0,0,1.5,SiC,3.26,2.3,5.159019899,240.3557312,0.018592,10,0,0,0,0,1,0,0,0
https://doi.org/10.1016/j.sna.2023.114309,Cr/Au,79,Cr/Au,79,Graphene,6,6,36,12.011,100000,1.83,4,0,0,1.5,SiC,3.26,2.3,5.059184003,245.0988142,0.021408,10,0,0,0,0,1,0,0,0
https://doi.org/10.1016/j.sna.2023.114309,Cr/Au,79,Cr/Au,79,Graphene,6,6,36,12.011,100000,1.83,4,0,0,1.5,SiC,3.26,2.3,4.958432116,250.0790514,0.02704,10,0,0,0,0,1,0,0,0
https://doi.org/10.1016/j.sna.2023.114309,Cr/Au,79,Cr/Au,79,Graphene,6,6,36,12.011,100000,1.83,4,0,0,1.5,SiC,3.26,2.3,4.857098622,255.2964427,0.037024,10,0,0,0,0,1,0,0,0
https://doi.org/10.1016/j.sna.2023.114309,Cr/Au,79,Cr/Au,79,Graphene,6,6,36,12.011,100000,1.83,4,0,0,1.5,SiC,3.26,2.3,4.768505852,260.0395257,0.050592,10,0,0,0,0,1,0,0,0
https://doi.org/10.1016/j.sna.2023.114309,Cr/Au,79,Cr/Au,79,Graphene,6,6,36,12.011,100000,1.83,4,0,0,1.5,SiC,3.26,2.3,4.674713157,265.256917,0.063392,10,0,0,0,0,1,0,0,0
https://doi.org/10.1016/j.sna.2023.114309,Cr/Au,79,Cr/Au,79,Graphene,6,6,36,12.011,100000,1.83,4,0,0,1.5,SiC,3.26,2.3,4.592592593,270,0.072864,10,0,0,0,0,1,0,0,0
https://doi.org/10.1016/j.sna.2023.114309,Cr/Au,79,Cr/Au,79,Graphene,6,6,36,12.011,100000,1.83,4,0,0,1.5,SiC,3.26,2.3,4.513307438,274.743083,0.082848,10,0,0,0,0,1,0,0,0
https://doi.org/10.1016/j.sna.2023.114309,Cr/Au,79,Cr/Au,79,Graphene,6,6,36,12.011,100000,1.83,4,0,0,1.5,SiC,3.26,2.3,4.432951815,279.7233202,0.086176,10,0,0,0,0,1,0,0,0
https://doi.org/10.1016/j.sna.2023.114309,Cr/Au,79,Cr/Au,79,Graphene,6,6,36,12.011,100000,1.83,4,0,0,1.5,SiC,3.26,2.3,4.355407469,284.7035573,0.090528,10,0,0,0,0,1,0,0,0
https://doi.org/10.1016/j.sna.2023.114309,Cr/Au,79,Cr/Au,79,Graphene,6,6,36,12.011,100000,1.83,4,0,0,1.5,SiC,3.26,2.3,4.270042194,290.3952569,0.088736,10,0,0,0,0,1,0,0,0
https://doi.org/10.1016/j.sna.2023.114309,Cr/Au,79,Cr/Au,79,Graphene,6,6,36,12.011,100000,1.83,4,0,0,1.5,SiC,3.26,2.3,4.1980463,295.3754941,0.087712,10,0,0,0,0,1,0,0,0
https://doi.org/10.1016/j.sna.2023.114309,Cr/Au,79,Cr/Au,79,Graphene,6,6,36,12.011,100000,1.83,4,0,0,1.5,SiC,3.26,2.3,4.134967708,299.8814229,0.089504,10,0,0,0,0,1,0,0,0
https://doi.org/10.1016/j.sna.2023.114309,Cr/Au,79,Cr/Au,79,Graphene,6,6,36,12.011,100000,1.83,4,0,0,1.5,SiC,3.26,2.3,4.064257029,305.0988142,0.08592,10,0,0,0,0,1,0,0,0
https://doi.org/10.1016/j.sna.2023.114309,Cr/Au,79,Cr/Au,79,Graphene,6,6,36,12.011,100000,1.83,4,0,0,1.5,SiC,3.26,2.3,3.995924087,310.3162055,0.081568,10,0,0,0,0,1,0,0,0
https://doi.org/10.1016/j.sna.2023.114309,Cr/Au,79,Cr/Au,79,Graphene,6,6,36,12.011,100000,1.83,4,0,0,1.5,SiC,3.26,2.3,3.938731952,314.8221344,0.074912,10,0,0,0,0,1,0,0,0
https://doi.org/10.1016/j.sna.2023.114309,Cr/Au,79,Cr/Au,79,Graphene,6,6,36,12.011,100000,1.83,4,0,0,1.5,SiC,3.26,2.3,3.877394637,319.8023715,0.068,10,0,0,0,0,1,0,0,0
https://doi.org/10.1016/j.sna.2023.114309,Cr/Au,79,Cr/Au,79,Graphene,6,6,36,12.011,100000,1.83,4,0,0,1.5,SiC,3.26,2.3,3.81793842,324.7826087,0.060576,10,0,0,0,0,1,0,0,0
https://doi.org/10.1016/j.sna.2023.114309,Cr/Au,79,Cr/Au,79,Graphene,6,6,36,12.011,100000,1.83,4,0,0,1.5,SiC,3.26,2.3,3.760278078,329.7628458,0.05264,10,0,0,0,0,1,0,0,0
https://doi.org/10.1016/j.sna.2023.114309,Cr/Au,79,Cr/Au,79,Graphene,6,6,36,12.011,100000,1.83,4,0,0,1.5,SiC,3.26,2.3,3.701710914,334.9802372,0.04496,10,0,0,0,0,1,0,0,0
https://doi.org/10.1016/j.sna.2023.114309,Cr/Au,79,Cr/Au,79,Graphene,6,6,36,12.011,100000,1.83,4,0,0,1.5,SiC,3.26,2.3,3.647482851,339.9604743,0.037024,10,0,0,0,0,1,0,0,0
https://doi.org/10.1016/j.sna.2023.114309,Cr/Au,79,Cr/Au,79,Graphene,6,6,36,12.011,100000,1.83,4,0,0,1.5,SiC,3.26,2.3,3.592350853,345.1778656,0.029344,10,0,0,0,0,1,0,0,0
https://doi.org/10.1016/j.sna.2023.114309,Cr/Au,79,Cr/Au,79,Graphene,6,6,36,12.011,100000,1.83,4,0,0,1.5,SiC,3.26,2.3,3.541257478,350.1581028,0.022176,10,0,0,0,0,1,0,0,0
https://doi.org/10.1016/j.sna.2023.114309,Cr/Au,79,Cr/Au,79,Graphene,6,6,36,12.011,100000,1.83,4,0,0,1.9,SiC,3.26,2.3,5.164115226,240.1185771,0.01552,10,0,0,0,0,1,0,0,0
https://doi.org/10.1016/j.sna.2023.114309,Cr/Au,79,Cr/Au,79,Graphene,6,6,36,12.011,100000,1.83,4,0,0,1.9,SiC,3.26,2.3,5.064083938,244.8616601,0.018848,10,0,0,0,0,1,0,0,0
https://doi.org/10.1016/j.sna.2023.114309,Cr/Au,79,Cr/Au,79,Graphene,6,6,36,12.011,100000,1.83,4,0,0,1.9,SiC,3.26,2.3,4.963138745,249.8418972,0.025504,10,0,0,0,0,1,0,0,0
https://doi.org/10.1016/j.sna.2023.114309,Cr/Au,79,Cr/Au,79,Graphene,6,6,36,12.011,100000,1.83,4,0,0,1.9,SiC,3.26,2.3,4.866139289,254.8221344,0.035232,10,0,0,0,0,1,0,0,0
https://doi.org/10.1016/j.sna.2023.114309,Cr/Au,79,Cr/Au,79,Graphene,6,6,36,12.011,100000,1.83,4,0,0,1.9,SiC,3.26,2.3,4.764160973,260.2766798,0.047264,10,0,0,0,0,1,0,0,0
https://doi.org/10.1016/j.sna.2023.114309,Cr/Au,79,Cr/Au,79,Graphene,6,6,36,12.011,100000,1.83,4,0,0,1.9,SiC,3.26,2.3,4.674713157,265.256917,0.058016,10,0,0,0,0,1,0,0,0
https://doi.org/10.1016/j.sna.2023.114309,Cr/Au,79,Cr/Au,79,Graphene,6,6,36,12.011,100000,1.83,4,0,0,1.9,SiC,3.26,2.3,4.592592593,270,0.06544,10,0,0,0,0,1,0,0,0
https://doi.org/10.1016/j.sna.2023.114309,Cr/Au,79,Cr/Au,79,Graphene,6,6,36,12.011,100000,1.83,4,0,0,1.9,SiC,3.26,2.3,4.505529226,275.2173913,0.073632,10,0,0,0,0,1,0,0,0
https://doi.org/10.1016/j.sna.2023.114309,Cr/Au,79,Cr/Au,79,Graphene,6,6,36,12.011,100000,1.83,4,0,0,1.9,SiC,3.26,2.3,4.425447876,280.1976285,0.07568,10,0,0,0,0,1,0,0,0
https://doi.org/10.1016/j.sna.2023.114309,Cr/Au,79,Cr/Au,79,Graphene,6,6,36,12.011,100000,1.83,4,0,0,1.9,SiC,3.26,2.3,4.355407469,284.7035573,0.079264,10,0,0,0,0,1,0,0,0
https://doi.org/10.1016/j.sna.2023.114309,Cr/Au,79,Cr/Au,79,Graphene,6,6,36,12.011,100000,1.83,4,0,0,1.9,SiC,3.26,2.3,4.270042194,290.3952569,0.078752,10,0,0,0,0,1,0,0,0
https://doi.org/10.1016/j.sna.2023.114309,Cr/Au,79,Cr/Au,79,Graphene,6,6,36,12.011,100000,1.83,4,0,0,1.9,SiC,3.26,2.3,4.20141958,295.1383399,0.080288,10,0,0,0,0,1,0,0,0
https://doi.org/10.1016/j.sna.2023.114309,Cr/Au,79,Cr/Au,79,Graphene,6,6,36,12.011,100000,1.83,4,0,0,1.9,SiC,3.26,2.3,4.13170025,300.1185771,0.083616,10,0,0,0,0,1,0,0,0
https://doi.org/10.1016/j.sna.2023.114309,Cr/Au,79,Cr/Au,79,Graphene,6,6,36,12.011,100000,1.83,4,0,0,1.9,SiC,3.26,2.3,4.067418644,304.8616601,0.0808,10,0,0,0,0,1,0,0,0
https://doi.org/10.1016/j.sna.2023.114309,Cr/Au,79,Cr/Au,79,Graphene,6,6,36,12.011,100000,1.83,4,0,0,1.9,SiC,3.26,2.3,3.995924087,310.3162055,0.077728,10,0,0,0,0,1,0,0,0
https://doi.org/10.1016/j.sna.2023.114309,Cr/Au,79,Cr/Au,79,Graphene,6,6,36,12.011,100000,1.83,4,0,0,1.9,SiC,3.26,2.3,3.935767156,315.0592885,0.069792,10,0,0,0,0,1,0,0,0
https://doi.org/10.1016/j.sna.2023.114309,Cr/Au,79,Cr/Au,79,Graphene,6,6,36,12.011,100000,1.83,4,0,0,1.9,SiC,3.26,2.3,3.871652475,320.2766798,0.063392,10,0,0,0,0,1,0,0,0
https://doi.org/10.1016/j.sna.2023.114309,Cr/Au,79,Cr/Au,79,Graphene,6,6,36,12.011,100000,1.83,4,0,0,1.9,SiC,3.26,2.3,3.815152621,325.0197628,0.056224,10,0,0,0,0,1,0,0,0
https://doi.org/10.1016/j.sna.2023.114309,Cr/Au,79,Cr/Au,79,Graphene,6,6,36,12.011,100000,1.83,4,0,0,1.9,SiC,3.26,2.3,3.754877318,330.2371542,0.049056,10,0,0,0,0,1,0,0,0
https://doi.org/10.1016/j.sna.2023.114309,Cr/Au,79,Cr/Au,79,Graphene,6,6,36,12.011,100000,1.83,4,0,0,1.9,SiC,3.26,2.3,3.699092088,335.2173913,0.040864,10,0,0,0,0,1,0,0,0
https://doi.org/10.1016/j.sna.2023.114309,Cr/Au,79,Cr/Au,79,Graphene,6,6,36,12.011,100000,1.83,4,0,0,1.9,SiC,3.26,2.3,3.644940165,340.1976285,0.032672,10,0,0,0,0,1,0,0,0
https://doi.org/10.1016/j.sna.2023.114309,Cr/Au,79,Cr/Au,79,Graphene,6,6,36,12.011,100000,1.83,4,0,0,1.9,SiC,3.26,2.3,3.592350853,345.1778656,0.025504,10,0,0,0,0,1,0,0,0
https://doi.org/10.1016/j.sna.2023.114309,Cr/Au,79,Cr/Au,79,Graphene,6,6,36,12.011,100000,1.83,4,0,0,1.9,SiC,3.26,2.3,3.541257478,350.1581028,0.019104,10,0,0,0,0,1,0,0,0
https://doi.org/10.1016/j.matpr.2023.04.322,Ag,47,Ag,47,NiO,36,18,1296,74.692,45,6.76,4,3.8,2.3,150,ZnO,3.3,0.72,1.458823529,850,0.870926274,2600,30.38759604,0,0,0,0,0,0,1
https://doi.org/10.1016/j.matpr.2023.04.322,Ag,47,Ag,47,NiO,36,18,1296,74.692,45,6.76,4,3.8,2.3,150,ZnO,3.3,0.72,1.458823529,850,0.84624473,2600,29.83029196,0,0,0,0,0,0,1
https://doi.org/10.1016/j.matpr.2023.04.322,Ag,47,Ag,47,NiO,36,18,1296,74.692,45,6.76,4,3.8,2.3,150,ZnO,3.3,0.72,1.458823529,850,0.796521927,2600,29.19228739,0,0,0,0,0,0,1
https://doi.org/10.1016/j.matpr.2023.04.322,Ag,47,Ag,47,NiO,36,18,1296,74.692,45,6.76,4,3.8,2.3,150,ZnO,3.3,0.72,1.458823529,850,0.762816913,2600,28.73377524,0,0,0,0,0,0,1
https://doi.org/10.1016/j.matpr.2023.04.322,Ag,47,Ag,47,NiO,36,18,1296,74.692,45,6.76,4,3.8,2.3,150,ZnO,3.3,0.72,1.458823529,850,0.73658563,2600,28.05189039,0,0,0,0,0,0,1
https://doi.org/10.1016/j.matpr.2023.04.322,Ag,47,Ag,47,NiO,36,18,1296,74.692,45,6.76,4,3.8,2.3,150,ZnO,3.3,0.72,1.458823529,850,0.69264558,2600,27.40354086,0,0,0,0,0,0,1
https://doi.org/10.1016/j.matpr.2023.04.322,Ag,47,Ag,47,NiO,36,18,1296,74.692,45,6.76,4,3.8,2.3,150,ZnO,3.3,0.72,1.458823529,850,0.663688703,2600,26.90659055,0,0,0,0,0,0,1
https://doi.org/10.1016/j.matpr.2023.04.322,Ag,47,Ag,47,NiO,36,18,1296,74.692,45,6.76,4,3.8,2.3,150,ZnO,3.3,0.72,1.458823529,850,0.64569311,2600,26.32315442,0,0,0,0,0,0,1
https://doi.org/10.1016/j.matpr.2023.04.322,Ag,47,Ag,47,NiO,36,18,1296,74.692,45,6.76,4,3.8,2.3,150,ZnO,3.3,0.72,1.458823529,850,0.605679021,2600,25.82366973,0,0,0,0,0,0,1
https://doi.org/10.1016/j.matpr.2023.04.322,Ag,47,Ag,47,NiO,36,18,1296,74.692,45,6.76,4,3.8,2.3,150,ZnO,3.3,0.72,1.458823529,850,0.575468754,2600,25.13770911,0,0,0,0,0,0,1
https://doi.org/10.1016/j.matpr.2023.04.322,Ag,47,Ag,47,NiO,36,18,1296,74.692,45,6.76,4,3.8,2.3,150,ZnO,3.3,0.72,1.458823529,850,0.553183386,2600,24.69639721,0,0,0,0,0,0,1
https://doi.org/10.1016/j.matpr.2023.04.322,Ag,47,Ag,47,NiO,36,18,1296,74.692,45,6.76,4,3.8,2.3,150,ZnO,3.3,0.72,1.458823529,850,0.530006216,2600,24.00313781,0,0,0,0,0,0,1
https://doi.org/10.1016/j.matpr.2023.04.322,Ag,47,Ag,47,NiO,36,18,1296,74.692,45,6.76,4,3.8,2.3,150,ZnO,3.3,0.72,1.458823529,850,0.528015372,2600,23.39812925,0,0,0,0,0,0,1
https://doi.org/10.1016/j.matpr.2023.04.322,Ag,47,Ag,47,NiO,36,18,1296,74.692,45,6.76,4,3.8,2.3,150,ZnO,3.3,0.72,1.458823529,850,0.492291697,2600,22.83843311,0,0,0,0,0,0,1
https://doi.org/10.1016/j.matpr.2023.04.322,Ag,47,Ag,47,NiO,36,18,1296,74.692,45,6.76,4,3.8,2.3,150,ZnO,3.3,0.72,1.458823529,850,0.470818437,2600,22.23223755,0,0,0,0,0,0,1
https://doi.org/10.1016/j.matpr.2023.04.322,Ag,47,Ag,47,NiO,36,18,1296,74.692,45,6.76,4,3.8,2.3,150,ZnO,3.3,0.72,1.458823529,850,0.43549448,2600,21.79356846,0,0,0,0,0,0,1
https://doi.org/10.1016/j.matpr.2023.04.322,Ag,47,Ag,47,NiO,36,18,1296,74.692,45,6.76,4,3.8,2.3,150,ZnO,3.3,0.72,1.458823529,850,0.406848139,2600,21.10412645,0,0,0,0,0,0,1
https://doi.org/10.1016/j.matpr.2023.04.322,Ag,47,Ag,47,NiO,36,18,1296,74.692,45,6.76,4,3.8,2.3,150,ZnO,3.3,0.72,1.458823529,850,0.39154073,2600,20.64580607,0,0,0,0,0,0,1
https://doi.org/10.1016/j.matpr.2023.04.322,Ag,47,Ag,47,NiO,36,18,1296,74.692,45,6.76,4,3.8,2.3,150,ZnO,3.3,0.72,1.458823529,850,0.368820019,2600,19.98772444,0,0,0,0,0,0,1
https://doi.org/10.1016/j.matpr.2023.04.322,Ag,47,Ag,47,NiO,36,18,1296,74.692,45,6.76,4,3.8,2.3,150,ZnO,3.3,0.72,1.458823529,850,0.332236949,2600,18.87527353,0,0,0,0,0,0,1
https://doi.org/10.1016/j.matpr.2023.04.322,Ag,47,Ag,47,NiO,36,18,1296,74.692,45,6.76,4,3.8,2.3,150,ZnO,3.3,0.72,1.458823529,850,0.307844464,2600,18.06622094,0,0,0,0,0,0,1
https://doi.org/10.1016/j.matpr.2023.04.322,Ag,47,Ag,47,NiO,36,18,1296,74.692,45,6.76,4,3.8,2.3,150,ZnO,3.3,0.72,1.458823529,850,0.271036818,2600,16.8631543,0,0,0,0,0,0,1
https://doi.org/10.1016/j.matpr.2023.04.322,Ag,47,Ag,47,NiO,36,18,1296,74.692,45,6.76,4,3.8,2.3,150,ZnO,3.3,0.72,1.458823529,850,0.253225941,2600,15.99255973,0,0,0,0,0,0,1
https://doi.org/10.1016/j.matpr.2023.04.322,Ag,47,Ag,47,NiO,36,18,1296,74.692,45,6.76,4,3.8,2.3,150,ZnO,3.3,0.72,1.458823529,850,0.22271462,2600,14.85986016,0,0,0,0,0,0,1
https://doi.org/10.1016/j.matpr.2023.04.322,Ag,47,Ag,47,NiO,36,18,1296,74.692,45,6.76,4,3.8,2.3,150,ZnO,3.3,0.72,1.458823529,850,0.200420735,2600,14.05080757,0,0,0,0,0,0,1
https://doi.org/10.1016/j.matpr.2023.04.322,Ag,47,Ag,47,NiO,36,18,1296,74.692,45,6.76,4,3.8,2.3,150,ZnO,3.3,0.72,1.458823529,850,0.165506597,2600,12.88910851,0,0,0,0,0,0,1
https://doi.org/10.1016/j.matpr.2023.04.322,Ag,47,Ag,47,NiO,36,18,1296,74.692,45,6.76,4,3.8,2.3,150,ZnO,3.3,0.72,1.458823529,850,0.148459503,2600,11.9568977,0,0,0,0,0,0,1
https://doi.org/10.1016/j.matpr.2023.04.322,Ag,47,Ag,47,NiO,36,18,1296,74.692,45,6.76,4,3.8,2.3,150,ZnO,3.3,0.72,1.458823529,850,0.121531881,2600,10.84150509,0,0,0,0,0,0,1
https://doi.org/10.1016/j.matpr.2023.04.322,Ag,47,Ag,47,NiO,36,18,1296,74.692,45,6.76,4,3.8,2.3,150,ZnO,3.3,0.72,1.458823529,850,0.117342374,2600,9.951642423,0,0,0,0,0,0,1
https://doi.org/10.1016/j.matpr.2023.04.322,Ag,47,Ag,47,NiO,36,18,1296,74.692,45,6.76,4,3.8,2.3,150,ZnO,3.3,0.72,1.458823529,850,0.116374474,2600,9.286819404,0,0,0,0,0,0,1
https://doi.org/10.1016/j.matpr.2023.04.322,Ag,47,Ag,47,NiO,36,18,1296,74.692,45,6.76,4,3.8,2.3,150,ZnO,3.3,0.72,1.458823529,850,0.102793992,2600,8.60728791,0,0,0,0,0,0,1
https://doi.org/10.1016/j.matpr.2023.04.322,Ag,47,Ag,47,NiO,36,18,1296,74.692,45,6.76,4,3.8,2.3,150,ZnO,3.3,0.72,1.458823529,850,0.09438744,2600,7.913047943,0,0,0,0,0,0,1
https://doi.org/10.1016/j.matpr.2023.04.322,Ag,47,Ag,47,NiO,36,18,1296,74.692,45,6.76,4,3.8,2.3,150,ZnO,3.3,0.72,1.458823529,850,0.089590488,2600,7.296272604,0,0,0,0,0,0,1
https://doi.org/10.1016/j.matpr.2023.04.322,Ag,47,Ag,47,NiO,36,18,1296,74.692,45,6.76,4,3.8,2.3,150,ZnO,3.3,0.72,1.458823529,850,0.058337405,2600,5.950937526,0,0,0,0,0,0,1
https://doi.org/10.1016/j.matpr.2023.04.322,Ag,47,Ag,47,NiO,36,18,1296,74.692,45,6.76,4,3.8,2.3,150,ZnO,3.3,0.72,1.458823529,850,0.034680289,2600,5.028422044,0,0,0,0,0,0,1
https://doi.org/10.1016/j.matpr.2023.04.322,Ag,47,Ag,47,NiO,36,18,1296,74.692,45,6.76,4,3.8,2.3,150,ZnO,3.3,0.72,1.458823529,850,0.030259616,2600,3.727016275,0,0,0,0,0,0,1
https://doi.org/10.1016/j.matpr.2023.04.322,Ag,47,Ag,47,NiO,36,18,1296,74.692,45,6.76,4,3.8,2.3,150,ZnO,3.3,0.72,1.458823529,850,0.030056026,2600,3.047484782,0,0,0,0,0,0,1
https://doi.org/10.1016/j.matpr.2023.04.322,Ag,47,Ag,47,NiO,36,18,1296,74.692,45,6.76,4,3.8,2.3,150,ZnO,3.3,0.72,1.458823529,850,0.035693049,2600,2.367953288,0,0,0,0,0,0,1
https://doi.org/10.1016/j.matpr.2023.04.322,Ag,47,Ag,47,NiO,36,18,1296,74.692,45,6.76,4,3.8,2.3,150,ZnO,3.3,0.72,1.458823529,850,0.018624047,2600,1.714161624,0,0,0,0,0,0,1
https://doi.org/10.1016/j.matpr.2023.04.322,Ag,47,Ag,47,NiO,36,18,1296,74.692,45,6.76,4,3.8,2.3,150,ZnO,3.3,0.72,1.458823529,850,0.015061268,2600,1.163329277,0,0,0,0,0,0,1
https://doi.org/10.1016/j.matpr.2023.04.322,Ag,47,Ag,47,NiO,36,18,1296,74.692,45,6.76,4,3.8,2.3,150,ZnO,3.3,0.72,1.458823529,850,0.971755166,1100,30.43466316,0,0,0,0,0,0,1
https://doi.org/10.1016/j.matpr.2023.04.322,Ag,47,Ag,47,NiO,36,18,1296,74.692,45,6.76,4,3.8,2.3,150,ZnO,3.3,0.72,1.458823529,850,0.9152632,1100,29.89670072,0,0,0,0,0,0,1
https://doi.org/10.1016/j.matpr.2023.04.322,Ag,47,Ag,47,NiO,36,18,1296,74.692,45,6.76,4,3.8,2.3,150,ZnO,3.3,0.72,1.458823529,850,0.849667882,1100,29.06227602,0,0,0,0,0,0,1
https://doi.org/10.1016/j.matpr.2023.04.322,Ag,47,Ag,47,NiO,36,18,1296,74.692,45,6.76,4,3.8,2.3,150,ZnO,3.3,0.72,1.458823529,850,0.793687122,1100,27.77831277,0,0,0,0,0,0,1
https://doi.org/10.1016/j.matpr.2023.04.322,Ag,47,Ag,47,NiO,36,18,1296,74.692,45,6.76,4,3.8,2.3,150,ZnO,3.3,0.72,1.458823529,850,0.794324882,1100,27.07818941,0,0,0,0,0,0,1
https://doi.org/10.1016/j.matpr.2023.04.322,Ag,47,Ag,47,NiO,36,18,1296,74.692,45,6.76,4,3.8,2.3,150,ZnO,3.3,0.72,1.458823529,850,0.792144559,1100,26.41924978,0,0,0,0,0,0,1
https://doi.org/10.1016/j.matpr.2023.04.322,Ag,47,Ag,47,NiO,36,18,1296,74.692,45,6.76,4,3.8,2.3,150,ZnO,3.3,0.72,1.458823529,850,0.704637839,1100,25.86915286,0,0,0,0,0,0,1
https://doi.org/10.1016/j.matpr.2023.04.322,Ag,47,Ag,47,NiO,36,18,1296,74.692,45,6.76,4,3.8,2.3,150,ZnO,3.3,0.72,1.458823529,850,0.699422107,1100,24.90133528,0,0,0,0,0,0,1
https://doi.org/10.1016/j.matpr.2023.04.322,Ag,47,Ag,47,NiO,36,18,1296,74.692,45,6.76,4,3.8,2.3,150,ZnO,3.3,0.72,1.458823529,850,0.687189672,1100,24.28455994,0,0,0,0,0,0,1
https://doi.org/10.1016/j.matpr.2023.04.322,Ag,47,Ag,47,NiO,36,18,1296,74.692,45,6.76,4,3.8,2.3,150,ZnO,3.3,0.72,1.458823529,850,0.61375468,1100,23.80408313,0,0,0,0,0,0,1
https://doi.org/10.1016/j.matpr.2023.04.322,Ag,47,Ag,47,NiO,36,18,1296,74.692,45,6.76,4,3.8,2.3,150,ZnO,3.3,0.72,1.458823529,850,0.6118685,1100,22.92549695,0,0,0,0,0,0,1
https://doi.org/10.1016/j.matpr.2023.04.322,Ag,47,Ag,47,NiO,36,18,1296,74.692,45,6.76,4,3.8,2.3,150,ZnO,3.3,0.72,1.458823529,850,0.572399701,1100,21.96454333,0,0,0,0,0,0,1
https://doi.org/10.1016/j.matpr.2023.04.322,Ag,47,Ag,47,NiO,36,18,1296,74.692,45,6.76,4,3.8,2.3,150,ZnO,3.3,0.72,1.458823529,850,0.507974234,1100,20.85209242,0,0,0,0,0,0,1
https://doi.org/10.1016/j.matpr.2023.04.322,Ag,47,Ag,47,NiO,36,18,1296,74.692,45,6.76,4,3.8,2.3,150,ZnO,3.3,0.72,1.458823529,850,0.486330025,1100,19.93498037,0,0,0,0,0,0,1
https://doi.org/10.1016/j.matpr.2023.04.322,Ag,47,Ag,47,NiO,36,18,1296,74.692,45,6.76,4,3.8,2.3,150,ZnO,3.3,0.72,1.458823529,850,0.508709627,1100,19.32226405,0,0,0,0,0,0,1
https://doi.org/10.1016/j.matpr.2023.04.322,Ag,47,Ag,47,NiO,36,18,1296,74.692,45,6.76,4,3.8,2.3,150,ZnO,3.3,0.72,1.458823529,850,0.440579428,1100,18.73848472,0,0,0,0,0,0,1
https://doi.org/10.1016/j.matpr.2023.04.322,Ag,47,Ag,47,NiO,36,18,1296,74.692,45,6.76,4,3.8,2.3,150,ZnO,3.3,0.72,1.458823529,850,0.427012236,1100,17.95011052,0,0,0,0,0,0,1
https://doi.org/10.1016/j.matpr.2023.04.322,Ag,47,Ag,47,NiO,36,18,1296,74.692,45,6.76,4,3.8,2.3,150,ZnO,3.3,0.72,1.458823529,850,0.386100913,1100,16.95085358,0,0,0,0,0,0,1
https://doi.org/10.1016/j.matpr.2023.04.322,Ag,47,Ag,47,NiO,36,18,1296,74.692,45,6.76,4,3.8,2.3,150,ZnO,3.3,0.72,1.458823529,850,0.4010211,1100,16.35703572,0,0,0,0,0,0,1
https://doi.org/10.1016/j.matpr.2023.04.322,Ag,47,Ag,47,NiO,36,18,1296,74.692,45,6.76,4,3.8,2.3,150,ZnO,3.3,0.72,1.458823529,850,0.331844386,1100,15.77325639,0,0,0,0,0,0,1
https://doi.org/10.1016/j.matpr.2023.04.322,Ag,47,Ag,47,NiO,36,18,1296,74.692,45,6.76,4,3.8,2.3,150,ZnO,3.3,0.72,1.458823529,850,0.338745001,1100,14.97017371,0,0,0,0,0,0,1
https://doi.org/10.1016/j.matpr.2023.04.322,Ag,47,Ag,47,NiO,36,18,1296,74.692,45,6.76,4,3.8,2.3,150,ZnO,3.3,0.72,1.458823529,850,0.343233677,1100,14.32965838,0,0,0,0,0,0,1
https://doi.org/10.1016/j.matpr.2023.04.322,Ag,47,Ag,47,NiO,36,18,1296,74.692,45,6.76,4,3.8,2.3,150,ZnO,3.3,0.72,1.458823529,850,0.289769593,1100,13.8106934,0,0,0,0,0,0,1
https://doi.org/10.1016/j.matpr.2023.04.322,Ag,47,Ag,47,NiO,36,18,1296,74.692,45,6.76,4,3.8,2.3,150,ZnO,3.3,0.72,1.458823529,850,0.241779054,1100,12.93157923,0,0,0,0,0,0,1
https://doi.org/10.1016/j.matpr.2023.04.322,Ag,47,Ag,47,NiO,36,18,1296,74.692,45,6.76,4,3.8,2.3,150,ZnO,3.3,0.72,1.458823529,850,0.246130652,1100,12.37559892,0,0,0,0,0,0,1
https://doi.org/10.1016/j.matpr.2023.04.322,Ag,47,Ag,47,NiO,36,18,1296,74.692,45,6.76,4,3.8,2.3,150,ZnO,3.3,0.72,1.458823529,850,0.206903976,1100,11.81961861,0,0,0,0,0,0,1
https://doi.org/10.1016/j.matpr.2023.04.322,Ag,47,Ag,47,NiO,36,18,1296,74.692,45,6.76,4,3.8,2.3,150,ZnO,3.3,0.72,1.458823529,850,0.167902112,1100,11.14008711,0,0,0,0,0,0,1
https://doi.org/10.1016/j.matpr.2023.04.322,Ag,47,Ag,47,NiO,36,18,1296,74.692,45,6.76,4,3.8,2.3,150,ZnO,3.3,0.72,1.458823529,850,0.182784625,1100,10.46055562,0,0,0,0,0,0,1
https://doi.org/10.1016/j.matpr.2023.04.322,Ag,47,Ag,47,NiO,36,18,1296,74.692,45,6.76,4,3.8,2.3,150,ZnO,3.3,0.72,1.458823529,850,0.150017318,1100,9.781024126,0,0,0,0,0,0,1
https://doi.org/10.1016/j.matpr.2023.04.322,Ag,47,Ag,47,NiO,36,18,1296,74.692,45,6.76,4,3.8,2.3,150,ZnO,3.3,0.72,1.458823529,850,0.114578057,1100,9.101492633,0,0,0,0,0,0,1
https://doi.org/10.1016/j.matpr.2023.04.322,Ag,47,Ag,47,NiO,36,18,1296,74.692,45,6.76,4,3.8,2.3,150,ZnO,3.3,0.72,1.458823529,850,0.126343293,1100,8.421961139,0,0,0,0,0,0,1
https://doi.org/10.1038/srep04891,Au/Cr,79,Au/Cr,79,MoO3,66,16.5,4356,143.947,3000,4.42,6,3.2,3.027,150,Si,1.12,0.61,2.952380952,420,59.2,5600,0.1,0,0,0,0,0,1,0
https://doi.org/10.1038/srep04891,Au/Cr,79,Au/Cr,79,MoO3,66,16.5,4356,143.947,3000,4.42,6,3.2,3.027,150,Si,1.12,0.61,2.924528302,424,59.10258374,5600,0.1,0,0,0,0,0,1,0
https://doi.org/10.1038/srep04891,Au/Cr,79,Au/Cr,79,MoO3,66,16.5,4356,143.947,3000,4.42,6,3.2,3.027,150,Si,1.12,0.61,2.897196262,428,58.99600419,5600,0.1,0,0,0,0,0,1,0
https://doi.org/10.1038/srep04891,Au/Cr,79,Au/Cr,79,MoO3,66,16.5,4356,143.947,3000,4.42,6,3.2,3.027,150,Si,1.12,0.61,2.87037037,432,58.88108827,5600,0.1,0,0,0,0,0,1,0
https://doi.org/10.1038/srep04891,Au/Cr,79,Au/Cr,79,MoO3,66,16.5,4356,143.947,3000,4.42,6,3.2,3.027,150,Si,1.12,0.61,2.844036697,436,58.75866292,5600,0.1,0,0,0,0,0,1,0
https://doi.org/10.1038/srep04891,Au/Cr,79,Au/Cr,79,MoO3,66,16.5,4356,143.947,3000,4.42,6,3.2,3.027,150,Si,1.12,0.61,2.818181818,440,58.62955503,5600,0.1,0,0,0,0,0,1,0
https://doi.org/10.1038/srep04891,Au/Cr,79,Au/Cr,79,MoO3,66,16.5,4356,143.947,3000,4.42,6,3.2,3.027,150,Si,1.12,0.61,2.792792793,444,58.49459154,5600,0.1,0,0,0,0,0,1,0
https://doi.org/10.1038/srep04891,Au/Cr,79,Au/Cr,79,MoO3,66,16.5,4356,143.947,3000,4.42,6,3.2,3.027,150,Si,1.12,0.61,2.767857143,448,58.35459937,5600,0.1,0,0,0,0,0,1,0
https://doi.org/10.1038/srep04891,Au/Cr,79,Au/Cr,79,MoO3,66,16.5,4356,143.947,3000,4.42,6,3.2,3.027,150,Si,1.12,0.61,2.743362832,452,58.21040542,5600,0.1,0,0,0,0,0,1,0
https://doi.org/10.1038/srep04891,Au/Cr,79,Au/Cr,79,MoO3,66,16.5,4356,143.947,3000,4.42,6,3.2,3.027,150,Si,1.12,0.61,2.719298246,456,58.06283663,5600,0.1,0,0,0,0,0,1,0
https://doi.org/10.1038/srep04891,Au/Cr,79,Au/Cr,79,MoO3,66,16.5,4356,143.947,3000,4.42,6,3.2,3.027,150,Si,1.12,0.61,2.695652174,460,57.91271991,5600,0.1,0,0,0,0,0,1,0
https://doi.org/10.1038/srep04891,Au/Cr,79,Au/Cr,79,MoO3,66,16.5,4356,143.947,3000,4.42,6,3.2,3.027,150,Si,1.12,0.61,2.672413793,464,57.76088219,5600,0.1,0,0,0,0,0,1,0
https://doi.org/10.1038/srep04891,Au/Cr,79,Au/Cr,79,MoO3,66,16.5,4356,143.947,3000,4.42,6,3.2,3.027,150,Si,1.12,0.61,2.64957265,468,57.60815037,5600,0.1,0,0,0,0,0,1,0
https://doi.org/10.1038/srep04891,Au/Cr,79,Au/Cr,79,MoO3,66,16.5,4356,143.947,3000,4.42,6,3.2,3.027,150,Si,1.12,0.61,2.627118644,472,57.45535138,5600,0.1,0,0,0,0,0,1,0
https://doi.org/10.1038/srep04891,Au/Cr,79,Au/Cr,79,MoO3,66,16.5,4356,143.947,3000,4.42,6,3.2,3.027,150,Si,1.12,0.61,2.605042017,476,57.30331215,5600,0.1,0,0,0,0,0,1,0
https://doi.org/10.1038/srep04891,Au/Cr,79,Au/Cr,79,MoO3,66,16.5,4356,143.947,3000,4.42,6,3.2,3.027,150,Si,1.12,0.61,2.583333333,480,57.15285958,5600,0.1,0,0,0,0,0,1,0
https://doi.org/10.1038/srep04891,Au/Cr,79,Au/Cr,79,MoO3,66,16.5,4356,143.947,3000,4.42,6,3.2,3.027,150,Si,1.12,0.61,2.561983471,484,57.00482061,5600,0.1,0,0,0,0,0,1,0
https://doi.org/10.1038/srep04891,Au/Cr,79,Au/Cr,79,MoO3,66,16.5,4356,143.947,3000,4.42,6,3.2,3.027,150,Si,1.12,0.61,2.540983607,488,56.86002214,5600,0.1,0,0,0,0,0,1,0
https://doi.org/10.1038/srep04891,Au/Cr,79,Au/Cr,79,MoO3,66,16.5,4356,143.947,3000,4.42,6,3.2,3.027,150,Si,1.12,0.61,2.520325203,492,56.7192911,5600,0.1,0,0,0,0,0,1,0
https://doi.org/10.1038/srep04891,Au/Cr,79,Au/Cr,79,MoO3,66,16.5,4356,143.947,3000,4.42,6,3.2,3.027,150,Si,1.12,0.61,2.5,496,56.58345441,5600,0.1,0,0,0,0,0,1,0
https://doi.org/10.1038/srep04891,Au/Cr,79,Au/Cr,79,MoO3,66,16.5,4356,143.947,3000,4.42,6,3.2,3.027,150,Si,1.12,0.61,2.48,500,56.45333899,5600,0.1,0,0,0,0,0,1,0
https://doi.org/10.1038/srep04891,Au/Cr,79,Au/Cr,79,MoO3,66,16.5,4356,143.947,3000,4.42,6,3.2,3.027,150,Si,1.12,0.61,2.46031746,504,56.32977175,5600,0.1,0,0,0,0,0,1,0
https://doi.org/10.1038/srep04891,Au/Cr,79,Au/Cr,79,MoO3,66,16.5,4356,143.947,3000,4.42,6,3.2,3.027,150,Si,1.12,0.61,2.440944882,508,56.21345783,5600,0.1,0,0,0,0,0,1,0
https://doi.org/10.1038/srep04891,Au/Cr,79,Au/Cr,79,MoO3,66,16.5,4356,143.947,3000,4.42,6,3.2,3.027,150,Si,1.12,0.61,2.421875,512,56.10404235,5600,0.1,0,0,0,0,0,1,0
https://doi.org/10.1038/srep04891,Au/Cr,79,Au/Cr,79,MoO3,66,16.5,4356,143.947,3000,4.42,6,3.2,3.027,150,Si,1.12,0.61,2.403100775,516,56.00062464,5600,0.1,0,0,0,0,0,1,0
https://doi.org/10.1038/srep04891,Au/Cr,79,Au/Cr,79,MoO3,66,16.5,4356,143.947,3000,4.42,6,3.2,3.027,150,Si,1.12,0.61,2.384615385,520,55.90229951,5600,0.1,0,0,0,0,0,1,0
https://doi.org/10.1038/srep04891,Au/Cr,79,Au/Cr,79,MoO3,66,16.5,4356,143.947,3000,4.42,6,3.2,3.027,150,Si,1.12,0.61,2.366412214,524,55.80816178,5600,0.1,0,0,0,0,0,1,0
https://doi.org/10.1038/srep04891,Au/Cr,79,Au/Cr,79,MoO3,66,16.5,4356,143.947,3000,4.42,6,3.2,3.027,150,Si,1.12,0.61,2.348484848,528,55.71730626,5600,0.1,0,0,0,0,0,1,0
https://doi.org/10.1038/srep04891,Au/Cr,79,Au/Cr,79,MoO3,66,16.5,4356,143.947,3000,4.42,6,3.2,3.027,150,Si,1.12,0.61,2.330827068,532,55.62882778,5600,0.1,0,0,0,0,0,1,0
https://doi.org/10.1038/srep04891,Au/Cr,79,Au/Cr,79,MoO3,66,16.5,4356,143.947,3000,4.42,6,3.2,3.027,150,Si,1.12,0.61,2.313432836,536,55.54182115,5600,0.1,0,0,0,0,0,1,0
https://doi.org/10.1038/srep04891,Au/Cr,79,Au/Cr,79,MoO3,66,16.5,4356,143.947,3000,4.42,6,3.2,3.027,150,Si,1.12,0.61,2.296296296,540,55.45538119,5600,0.1,0,0,0,0,0,1,0
https://doi.org/10.1038/srep04891,Au/Cr,79,Au/Cr,79,MoO3,66,16.5,4356,143.947,3000,4.42,6,3.2,3.027,150,Si,1.12,0.61,2.279411765,544,55.36860272,5600,0.1,0,0,0,0,0,1,0
https://doi.org/10.1038/srep04891,Au/Cr,79,Au/Cr,79,MoO3,66,16.5,4356,143.947,3000,4.42,6,3.2,3.027,150,Si,1.12,0.61,2.262773723,548,55.28058054,5600,0.1,0,0,0,0,0,1,0
https://doi.org/10.1038/srep04891,Au/Cr,79,Au/Cr,79,MoO3,66,16.5,4356,143.947,3000,4.42,6,3.2,3.027,150,Si,1.12,0.61,2.246376812,552,55.19040949,5600,0.1,0,0,0,0,0,1,0
https://doi.org/10.1038/srep04891,Au/Cr,79,Au/Cr,79,MoO3,66,16.5,4356,143.947,3000,4.42,6,3.2,3.027,150,Si,1.12,0.61,2.230215827,556,55.09718437,5600,0.1,0,0,0,0,0,1,0
https://doi.org/10.1038/srep04891,Au/Cr,79,Au/Cr,79,MoO3,66,16.5,4356,143.947,3000,4.42,6,3.2,3.027,150,Si,1.12,0.61,2.214285714,560,55,5600,0.1,0,0,0,0,0,1,0
https://doi.org/10.1038/srep04891,Au/Cr,79,Au/Cr,79,MoO3,66,16.5,4356,143.947,3000,4.42,6,3.2,3.027,150,Si,1.12,0.61,2.19858156,564,54.89829835,5600,0.1,0,0,0,0,0,1,0
https://doi.org/10.1038/srep04891,Au/Cr,79,Au/Cr,79,MoO3,66,16.5,4356,143.947,3000,4.42,6,3.2,3.027,150,Si,1.12,0.61,2.183098592,568,54.79290993,5600,0.1,0,0,0,0,0,1,0
https://doi.org/10.1038/srep04891,Au/Cr,79,Au/Cr,79,MoO3,66,16.5,4356,143.947,3000,4.42,6,3.2,3.027,150,Si,1.12,0.61,2.167832168,572,54.68501243,5600,0.1,0,0,0,0,0,1,0
https://doi.org/10.1038/srep04891,Au/Cr,79,Au/Cr,79,MoO3,66,16.5,4356,143.947,3000,4.42,6,3.2,3.027,150,Si,1.12,0.61,2.152777778,576,54.57578351,5600,0.1,0,0,0,0,0,1,0
https://doi.org/10.1038/srep04891,Au/Cr,79,Au/Cr,79,MoO3,66,16.5,4356,143.947,3000,4.42,6,3.2,3.027,150,Si,1.12,0.61,2.137931034,580,54.46640084,5600,0.1,0,0,0,0,0,1,0
https://doi.org/10.1038/srep04891,Au/Cr,79,Au/Cr,79,MoO3,66,16.5,4356,143.947,3000,4.42,6,3.2,3.027,150,Si,1.12,0.61,2.123287671,584,54.3580421,5600,0.1,0,0,0,0,0,1,0
https://doi.org/10.1038/srep04891,Au/Cr,79,Au/Cr,79,MoO3,66,16.5,4356,143.947,3000,4.42,6,3.2,3.027,150,Si,1.12,0.61,2.108843537,588,54.25188495,5600,0.1,0,0,0,0,0,1,0
https://doi.org/10.1038/srep04891,Au/Cr,79,Au/Cr,79,MoO3,66,16.5,4356,143.947,3000,4.42,6,3.2,3.027,150,Si,1.12,0.61,2.094594595,592,54.14907057,5600,0.1,0,0,0,0,0,1,0
https://doi.org/10.1038/srep04891,Au/Cr,79,Au/Cr,79,MoO3,66,16.5,4356,143.947,3000,4.42,6,3.2,3.027,150,Si,1.12,0.61,2.080536913,596,54.04990048,5600,0.1,0,0,0,0,0,1,0
https://doi.org/10.1038/srep04891,Au/Cr,79,Au/Cr,79,MoO3,66,16.5,4356,143.947,3000,4.42,6,3.2,3.027,150,Si,1.12,0.61,2.066666667,600,53.95383662,5600,0.1,0,0,0,0,0,1,0
https://doi.org/10.1038/srep04891,Au/Cr,79,Au/Cr,79,MoO3,66,16.5,4356,143.947,3000,4.42,6,3.2,3.027,150,Si,1.12,0.61,2.052980132,604,53.86030438,5600,0.1,0,0,0,0,0,1,0
https://doi.org/10.1038/srep04891,Au/Cr,79,Au/Cr,79,MoO3,66,16.5,4356,143.947,3000,4.42,6,3.2,3.027,150,Si,1.12,0.61,2.039473684,608,53.76872919,5600,0.1,0,0,0,0,0,1,0
https://doi.org/10.1038/srep04891,Au/Cr,79,Au/Cr,79,MoO3,66,16.5,4356,143.947,3000,4.42,6,3.2,3.027,150,Si,1.12,0.61,2.026143791,612,53.67853645,5600,0.1,0,0,0,0,0,1,0
https://doi.org/10.1038/srep04891,Au/Cr,79,Au/Cr,79,MoO3,66,16.5,4356,143.947,3000,4.42,6,3.2,3.027,150,Si,1.12,0.61,2.012987013,616,53.58915159,5600,0.1,0,0,0,0,0,1,0
https://doi.org/10.1038/srep04891,Au/Cr,79,Au/Cr,79,MoO3,66,16.5,4356,143.947,3000,4.42,6,3.2,3.027,150,Si,1.12,0.61,2,620,53.5,5600,0.1,0,0,0,0,0,1,0
https://doi.org/10.1038/srep04891,Au/Cr,79,Au/Cr,79,MoO3,66,16.5,4356,143.947,3000,4.42,6,3.2,3.027,150,Si,1.12,0.61,1.987179487,624,53.4105071,5600,0.1,0,0,0,0,0,1,0
https://doi.org/10.1038/srep04891,Au/Cr,79,Au/Cr,79,MoO3,66,16.5,4356,143.947,3000,4.42,6,3.2,3.027,150,Si,1.12,0.61,1.974522293,628,53.32009831,5600,0.1,0,0,0,0,0,1,0
https://doi.org/10.1038/srep04891,Au/Cr,79,Au/Cr,79,MoO3,66,16.5,4356,143.947,3000,4.42,6,3.2,3.027,150,Si,1.12,0.61,1.962025316,632,53.22819904,5600,0.1,0,0,0,0,0,1,0
https://doi.org/10.1038/srep04891,Au/Cr,79,Au/Cr,79,MoO3,66,16.5,4356,143.947,3000,4.42,6,3.2,3.027,150,Si,1.12,0.61,1.949685535,636,53.13423469,5600,0.1,0,0,0,0,0,1,0
https://doi.org/10.1038/srep04891,Au/Cr,79,Au/Cr,79,MoO3,66,16.5,4356,143.947,3000,4.42,6,3.2,3.027,150,Si,1.12,0.61,1.9375,640,53.03763068,5600,0.1,0,0,0,0,0,1,0
https://doi.org/10.1038/srep04891,Au/Cr,79,Au/Cr,79,MoO3,66,16.5,4356,143.947,3000,4.42,6,3.2,3.027,150,Si,1.12,0.61,1.925465839,644,52.93781243,5600,0.1,0,0,0,0,0,1,0
https://doi.org/10.1038/srep04891,Au/Cr,79,Au/Cr,79,MoO3,66,16.5,4356,143.947,3000,4.42,6,3.2,3.027,150,Si,1.12,0.61,1.913580247,648,52.83420534,5600,0.1,0,0,0,0,0,1,0
https://doi.org/10.1038/srep04891,Au/Cr,79,Au/Cr,79,MoO3,66,16.5,4356,143.947,3000,4.42,6,3.2,3.027,150,Si,1.12,0.61,1.901840491,652,52.72623483,5600,0.1,0,0,0,0,0,1,0
https://doi.org/10.1038/srep04891,Au/Cr,79,Au/Cr,79,MoO3,66,16.5,4356,143.947,3000,4.42,6,3.2,3.027,150,Si,1.12,0.61,1.890243902,656,52.6133263,5600,0.1,0,0,0,0,0,1,0
https://doi.org/10.1038/srep04891,Au/Cr,79,Au/Cr,79,MoO3,66,16.5,4356,143.947,3000,4.42,6,3.2,3.027,150,Si,1.12,0.61,1.878787879,660,52.49490518,5600,0.1,0,0,0,0,0,1,0
https://doi.org/10.1038/srep04891,Au/Cr,79,Au/Cr,79,MoO3,66,16.5,4356,143.947,3000,4.42,6,3.2,3.027,150,Si,1.12,0.61,1.86746988,664,52.37039687,5600,0.1,0,0,0,0,0,1,0
https://doi.org/10.1038/srep04891,Au/Cr,79,Au/Cr,79,MoO3,66,16.5,4356,143.947,3000,4.42,6,3.2,3.027,150,Si,1.12,0.61,1.856287425,668,52.23922678,5600,0.1,0,0,0,0,0,1,0
https://doi.org/10.1038/srep04891,Au/Cr,79,Au/Cr,79,MoO3,66,16.5,4356,143.947,3000,4.42,6,3.2,3.027,150,Si,1.12,0.61,1.845238095,672,52.10082034,5600,0.1,0,0,0,0,0,1,0
https://doi.org/10.1038/srep04891,Au/Cr,79,Au/Cr,79,MoO3,66,16.5,4356,143.947,3000,4.42,6,3.2,3.027,150,Si,1.12,0.61,1.834319527,676,51.95460294,5600,0.1,0,0,0,0,0,1,0
https://doi.org/10.1038/srep04891,Au/Cr,79,Au/Cr,79,MoO3,66,16.5,4356,143.947,3000,4.42,6,3.2,3.027,150,Si,1.12,0.61,1.823529412,680,51.8,5600,0.1,0,0,0,0,0,1,0
https://doi.org/10.1088/2053-1583/aac65e,Au/Cr,79,Au/Cr,79,MoO3,66,16.5,4356,143.947,3000,4.42,6,3.2,3.027,150,Si,1.12,0.61,4.881889764,254,67.9,1500,2,0,0,0,0,0,1,0
https://doi.org/10.1021/acsnano.0c09912,Au/Cr,79,Au/Cr,79,ReS2,107,35.66,11449,250.339,19,7.11,4.66,1.41,1.32,7.8,Si,1.12,0.61,1.962025316,632,18,1000,1,0,0,0,0,0,0,1
https://doi.org/10.1021/acsnano.0c09912,Au/Cr,79,Au/Cr,79,ReS2,107,35.66,11449,250.339,19,7.11,4.66,1.41,1.32,7.8,Si,1.12,0.61,1.962025316,632,17.7099759,1200,1,0,0,0,0,0,0,1
https://doi.org/10.1021/acsnano.0c09912,Au/Cr,79,Au/Cr,79,ReS2,107,35.66,11449,250.339,19,7.11,4.66,1.41,1.32,7.8,Si,1.12,0.61,1.962025316,632,17.4301499,1400,1,0,0,0,0,0,0,1
