Repository: RAW-Ayyubi/Responsivity-of-a-Photodetector

# Responsivity-of-a-Photodetector
Making predictions for the responsivity of a photodetector based on various input features, including the active layer, substrate, and experimental conditions.

About the input file "InputData.csv":
This file contains 1927 sample points for training, primarily derived from 29 experimental studies. Additional properties of these materials have been collected from various theoretical studies, the Materials Project, and the NIST database.

To run the code
Download the input file "InputData.csv" and update the input file path in the code "Responsivity_Prediction.ipynb" to match the location of the input data file on your computer.

File: InputData.csv (part 7 of 9)
Reference,TopContact,TopContact_Z,BackContact,BackContact_Z,ActiveLayer,AL(Z),Avg_Z,AL(Z_sq) ,AL(A),AL_Mob(cm2/Vs),AL_Den(g/cm^3),Avg_Val_e,AL_Eg(eV),AL_Th_Eg(eV),Thickness(nm),Substrate,S_Eg(eV),S_Th_Eg(eV),E(eV),Wave_L(nm),Res(A/W),P_Int(μW/cm2),Bias(V),PIN,NIP,FET,SBD,NN,Ohmic,PN
https://doi.org/10.1002/admi.202202488,Ag,47,In,49,PPy/SnO2,66,22,4356,150.709,100,6.87,5.33,3.6,0.85,200,Si,1.12,0.61,3.987138264,311,13.91400884,18.75,5,0,0,0,0,0,0,1
https://doi.org/10.1002/admi.202202488,Ag,47,In,49,PPy/SnO2,66,22,4356,150.709,100,6.87,5.33,3.6,0.85,200,Si,1.12,0.61,3.974358974,312,13.09670882,18.75,5,0,0,0,0,0,0,1
https://doi.org/10.1002/admi.202202488,Ag,47,In,49,PPy/SnO2,66,22,4356,150.709,100,6.87,5.33,3.6,0.85,200,Si,1.12,0.61,3.961661342,313,12.33133619,18.75,5,0,0,0,0,0,0,1
https://doi.org/10.1002/admi.202202488,Ag,47,In,49,PPy/SnO2,66,22,4356,150.709,100,6.87,5.33,3.6,0.85,200,Si,1.12,0.61,3.949044586,314,11.61555361,18.75,5,0,0,0,0,0,0,1
https://doi.org/10.1002/admi.202202488,Ag,47,In,49,PPy/SnO2,66,22,4356,150.709,100,6.87,5.33,3.6,0.85,200,Si,1.12,0.61,3.936507937,315,10.94702373,18.75,5,0,0,0,0,0,0,1
https://doi.org/10.1002/admi.202202488,Ag,47,In,49,PPy/SnO2,66,22,4356,150.709,100,6.87,5.33,3.6,0.85,200,Si,1.12,0.61,3.924050633,316,10.32340919,18.75,5,0,0,0,0,0,0,1
https://doi.org/10.1002/admi.202202488,Ag,47,In,49,PPy/SnO2,66,22,4356,150.709,100,6.87,5.33,3.6,0.85,200,Si,1.12,0.61,3.911671924,317,9.742372648,18.75,5,0,0,0,0,0,0,1
https://doi.org/10.1002/admi.202202488,Ag,47,In,49,PPy/SnO2,66,22,4356,150.709,100,6.87,5.33,3.6,0.85,200,Si,1.12,0.61,3.899371069,318,9.201576745,18.75,5,0,0,0,0,0,0,1
https://doi.org/10.1002/admi.202202488,Ag,47,In,49,PPy/SnO2,66,22,4356,150.709,100,6.87,5.33,3.6,0.85,200,Si,1.12,0.61,3.887147335,319,8.698684132,18.75,5,0,0,0,0,0,0,1
https://doi.org/10.1002/admi.202202488,Ag,47,In,49,PPy/SnO2,66,22,4356,150.709,100,6.87,5.33,3.6,0.85,200,Si,1.12,0.61,3.875,320,8.231357457,18.75,5,0,0,0,0,0,0,1
https://www.nature.com/articles/s41598-017-18166-4,Pt,78,Pt,78,Bi2Te3,322,64.4,103684,800.76,467,7.32,5.6,0.165,0.34,50,Si,1.12,0.61,3.815384615,325,18,2000,0.025,0,0,0,0,0,1,0
https://www.nature.com/articles/s41598-017-18166-4,Pt,78,Pt,78,Bi2Te3,322,64.4,103684,800.76,467,7.32,5.6,0.165,0.34,50,Si,1.12,0.61,3.815384615,325,20.81838491,2000,0.03,0,0,0,0,0,1,0
https://www.nature.com/articles/s41598-017-18166-4,Pt,78,Pt,78,Bi2Te3,322,64.4,103684,800.76,467,7.32,5.6,0.165,0.34,50,Si,1.12,0.61,3.815384615,325,23.42560755,2000,0.035,0,0,0,0,0,1,0
https://www.nature.com/articles/s41598-017-18166-4,Pt,78,Pt,78,Bi2Te3,322,64.4,103684,800.76,467,7.32,5.6,0.165,0.34,50,Si,1.12,0.61,3.815384615,325,25.82363774,2000,0.04,0,0,0,0,0,1,0
https://www.nature.com/articles/s41598-017-18166-4,Pt,78,Pt,78,Bi2Te3,322,64.4,103684,800.76,467,7.32,5.6,0.165,0.34,50,Si,1.12,0.61,3.815384615,325,28.01444528,2000,0.045,0,0,0,0,0,1,0
https://www.nature.com/articles/s41598-017-18166-4,Pt,78,Pt,78,Bi2Te3,322,64.4,103684,800.76,467,7.32,5.6,0.165,0.34,50,Si,1.12,0.61,3.815384615,325,30,2000,0.05,0,0,0,0,0,1,0
https://www.nature.com/articles/s41598-017-18166-4,Pt,78,Pt,78,Bi2Te3,322,64.4,103684,800.76,467,7.32,5.6,0.165,0.34,50,Si,1.12,0.61,3.815384615,325,31.7822717,2000,0.055,0,0,0,0,0,1,0
https://www.nature.com/articles/s41598-017-18166-4,Pt,78,Pt,78,Bi2Te3,322,64.4,103684,800.76,467,7.32,5.6,0.165,0.34,50,Si,1.12,0.61,3.815384615,325,33.36323019,2000,0.06,0,0,0,0,0,1,0
https://www.nature.com/articles/s41598-017-18166-4,Pt,78,Pt,78,Bi2Te3,322,64.4,103684,800.76,467,7.32,5.6,0.165,0.34,50,Si,1.12,0.61,3.815384615,325,34.74484528,2000,0.065,0,0,0,0,0,1,0
https://www.nature.com/articles/s41598-017-18166-4,Pt,78,Pt,78,Bi2Te3,322,64.4,103684,800.76,467,7.32,5.6,0.165,0.34,50,Si,1.12,0.61,3.815384615,325,35.92908679,2000,0.07,0,0,0,0,0,1,0
https://www.nature.com/articles/s41598-017-18166-4,Pt,78,Pt,78,Bi2Te3,322,64.4,103684,800.76,467,7.32,5.6,0.165,0.34,50,Si,1.12,0.61,3.815384615,325,36.91792453,2000,0.075,0,0,0,0,0,1,0
https://www.nature.com/articles/s41598-017-18166-4,Pt,78,Pt,78,Bi2Te3,322,64.4,103684,800.76,467,7.32,5.6,0.165,0.34,50,Si,1.12,0.61,3.815384615,325,37.7133283,2000,0.08,0,0,0,0,0,1,0
https://www.nature.com/articles/s41598-017-18166-4,Pt,78,Pt,78,Bi2Te3,322,64.4,103684,800.76,467,7.32,5.6,0.165,0.34,50,Si,1.12,0.61,3.815384615,325,38.31726792,2000,0.085,0,0,0,0,0,1,0
https://www.nature.com/articles/s41598-017-18166-4,Pt,78,Pt,78,Bi2Te3,322,64.4,103684,800.76,467,7.32,5.6,0.165,0.34,50,Si,1.12,0.61,3.815384615,325,38.73171321,2000,0.09,0,0,0,0,0,1,0
https://www.nature.com/articles/s41598-017-18166-4,Pt,78,Pt,78,Bi2Te3,322,64.4,103684,800.76,467,7.32,5.6,0.165,0.34,50,Si,1.12,0.61,3.815384615,325,38.95863396,2000,0.095,0,0,0,0,0,1,0
https://www.nature.com/articles/s41598-017-18166-4,Pt,78,Pt,78,Bi2Te3,322,64.4,103684,800.76,467,7.32,5.6,0.165,0.34,50,Si,1.12,0.61,3.815384615,325,39,2000,0.1,0,0,0,0,0,1,0
https://www.nature.com/articles/s41598-017-18166-4,Pt,78,Pt,78,Bi2Te3,322,64.4,103684,800.76,467,7.32,5.6,0.165,0.34,50,Si,1.12,0.61,3.815384615,325,38.87613962,2000,0.105,0,0,0,0,0,1,0
https://www.nature.com/articles/s41598-017-18166-4,Pt,78,Pt,78,Bi2Te3,322,64.4,103684,800.76,467,7.32,5.6,0.165,0.34,50,Si,1.12,0.61,3.815384615,325,38.68081509,2000,0.11,0,0,0,0,0,1,0
https://www.nature.com/articles/s41598-017-18166-4,Pt,78,Pt,78,Bi2Te3,322,64.4,103684,800.76,467,7.32,5.6,0.165,0.34,50,Si,1.12,0.61,3.815384615,325,38.52614717,2000,0.115,0,0,0,0,0,1,0
https://www.nature.com/articles/s41598-017-18166-4,Pt,78,Pt,78,Bi2Te3,322,64.4,103684,800.76,467,7.32,5.6,0.165,0.34,50,Si,1.12,0.61,3.815384615,325,38.5242566,2000,0.12,0,0,0,0,0,1,0
https://www.nature.com/articles/s41598-017-18166-4,Pt,78,Pt,78,Bi2Te3,322,64.4,103684,800.76,467,7.32,5.6,0.165,0.34,50,Si,1.12,0.61,3.815384615,325,38.78726415,2000,0.125,0,0,0,0,0,1,0
https://www.nature.com/articles/s41598-017-18166-4,Pt,78,Pt,78,Bi2Te3,322,64.4,103684,800.76,467,7.32,5.6,0.165,0.34,50,Si,1.12,0.61,3.815384615,325,39.42729057,2000,0.13,0,0,0,0,0,1,0
https://www.nature.com/articles/s41598-017-18166-4,Pt,78,Pt,78,Bi2Te3,322,64.4,103684,800.76,467,7.32,5.6,0.165,0.34,50,Si,1.12,0.61,3.815384615,325,40.5564566,2000,0.135,0,0,0,0,0,1,0
https://www.nature.com/articles/s41598-017-18166-4,Pt,78,Pt,78,Bi2Te3,322,64.4,103684,800.76,467,7.32,5.6,0.165,0.34,50,Si,1.12,0.61,3.815384615,325,42.28688302,2000,0.14,0,0,0,0,0,1,0
https://www.nature.com/articles/s41598-017-18166-4,Pt,78,Pt,78,Bi2Te3,322,64.4,103684,800.76,467,7.32,5.6,0.165,0.34,50,Si,1.12,0.61,3.815384615,325,44.73069057,2000,0.145,0,0,0,0,0,1,0
https://www.nature.com/articles/s41598-017-18166-4,Pt,78,Pt,78,Bi2Te3,322,64.4,103684,800.76,467,7.32,5.6,0.165,0.34,50,Si,1.12,0.61,3.815384615,325,48,2000,0.15,0,0,0,0,0,1,0
https://www.nature.com/articles/s41598-017-18166-4,Pt,78,Pt,78,Bi2Te3,322,64.4,103684,800.76,467,7.32,5.6,0.165,0.34,50,Si,1.12,0.61,3.815384615,325,52.16616981,2000,0.155,0,0,0,0,0,1,0
https://www.nature.com/articles/s41598-017-18166-4,Pt,78,Pt,78,Bi2Te3,322,64.4,103684,800.76,467,7.32,5.6,0.165,0.34,50,Si,1.12,0.61,3.815384615,325,57.13750943,2000,0.16,0,0,0,0,0,1,0
https://www.nature.com/articles/s41598-017-18166-4,Pt,78,Pt,78,Bi2Te3,322,64.4,103684,800.76,467,7.32,5.6,0.165,0.34,50,Si,1.12,0.61,3.815384615,325,62.78156604,2000,0.165,0,0,0,0,0,1,0
https://www.nature.com/articles/s41598-017-18166-4,Pt,78,Pt,78,Bi2Te3,322,64.4,103684,800.76,467,7.32,5.6,0.165,0.34,50,Si,1.12,0.61,3.815384615,325,68.96588679,2000,0.17,0,0,0,0,0,1,0
https://www.nature.com/articles/s41598-017-18166-4,Pt,78,Pt,78,Bi2Te3,322,64.4,103684,800.76,467,7.32,5.6,0.165,0.34,50,Si,1.12,0.61,3.815384615,325,75.55801887,2000,0.175,0,0,0,0,0,1,0
https://www.nature.com/articles/s41598-017-18166-4,Pt,78,Pt,78,Bi2Te3,322,64.4,103684,800.76,467,7.32,5.6,0.165,0.34,50,Si,1.12,0.61,3.815384615,325,82.42550943,2000,0.18,0,0,0,0,0,1,0
https://www.nature.com/articles/s41598-017-18166-4,Pt,78,Pt,78,Bi2Te3,322,64.4,103684,800.76,467,7.32,5.6,0.165,0.34,50,Si,1.12,0.61,3.815384615,325,89.43590566,2000,0.185,0,0,0,0,0,1,0
https://www.nature.com/articles/s41598-017-18166-4,Pt,78,Pt,78,Bi2Te3,322,64.4,103684,800.76,467,7.32,5.6,0.165,0.34,50,Si,1.12,0.61,3.815384615,325,96.45675472,2000,0.19,0,0,0,0,0,1,0
https://www.nature.com/articles/s41598-017-18166-4,Pt,78,Pt,78,Bi2Te3,322,64.4,103684,800.76,467,7.32,5.6,0.165,0.34,50,Si,1.12,0.61,3.815384615,325,103.3556038,2000,0.195,0,0,0,0,0,1,0
https://www.nature.com/articles/s41598-017-18166-4,Pt,78,Pt,78,Bi2Te3,322,64.4,103684,800.76,467,7.32,5.6,0.165,0.34,50,Si,1.12,0.61,3.815384615,325,110,2000,0.2,0,0,0,0,0,1,0
https://www.nature.com/articles/s41598-017-18166-4,Pt,78,Pt,78,Bi2Te3,322,64.4,103684,800.76,467,7.32,5.6,0.165,0.34,50,Si,1.12,0.61,3.815384615,325,116.2861811,2000,0.205,0,0,0,0,0,1,0
https://www.nature.com/articles/s41598-017-18166-4,Pt,78,Pt,78,Bi2Te3,322,64.4,103684,800.76,467,7.32,5.6,0.165,0.34,50,Si,1.12,0.61,3.815384615,325,122.2251472,2000,0.21,0,0,0,0,0,1,0
https://www.nature.com/articles/s41598-017-18166-4,Pt,78,Pt,78,Bi2Te3,322,64.4,103684,800.76,467,7.32,5.6,0.165,0.34,50,Si,1.12,0.61,3.815384615,325,127.8565887,2000,0.215,0,0,0,0,0,1,0
https://www.nature.com/articles/s41598-017-18166-4,Pt,78,Pt,78,Bi2Te3,322,64.4,103684,800.76,467,7.32,5.6,0.165,0.34,50,Si,1.12,0.61,3.815384615,325,133.2201962,2000,0.22,0,0,0,0,0,1,0
https://www.nature.com/articles/s41598-017-18166-4,Pt,78,Pt,78,Bi2Te3,322,64.4,103684,800.76,467,7.32,5.6,0.165,0.34,50,Si,1.12,0.61,3.815384615,325,138.3556604,2000,0.225,0,0,0,0,0,1,0
https://www.nature.com/articles/s41598-017-18166-4,Pt,78,Pt,78,Bi2Te3,322,64.4,103684,800.76,467,7.32,5.6,0.165,0.34,50,Si,1.12,0.61,3.815384615,325,143.3026717,2000,0.23,0,0,0,0,0,1,0
https://www.nature.com/articles/s41598-017-18166-4,Pt,78,Pt,78,Bi2Te3,322,64.4,103684,800.76,467,7.32,5.6,0.165,0.34,50,Si,1.12,0.61,3.815384615,325,148.1009208,2000,0.235,0,0,0,0,0,1,0
https://www.nature.com/articles/s41598-017-18166-4,Pt,78,Pt,78,Bi2Te3,322,64.4,103684,800.76,467,7.32,5.6,0.165,0.34,50,Si,1.12,0.61,3.815384615,325,152.7900981,2000,0.24,0,0,0,0,0,1,0
https://www.nature.com/articles/s41598-017-18166-4,Pt,78,Pt,78,Bi2Te3,322,64.4,103684,800.76,467,7.32,5.6,0.165,0.34,50,Si,1.12,0.61,3.815384615,325,157.4098943,2000,0.245,0,0,0,0,0,1,0
https://www.nature.com/articles/s41598-017-18166-4,Pt,78,Pt,78,Bi2Te3,322,64.4,103684,800.76,467,7.32,5.6,0.165,0.34,50,Si,1.12,0.61,3.815384615,325,162,2000,0.25,0,0,0,0,0,1,0
https://www.nature.com/articles/s41598-017-18166-4,Pt,78,Pt,78,Bi2Te3,322,64.4,103684,800.76,467,7.32,5.6,0.165,0.34,50,Si,1.12,0.61,3.815384615,325,166.6001057,2000,0.255,0,0,0,0,0,1,0
https://www.nature.com/articles/s41598-017-18166-4,Pt,78,Pt,78,Bi2Te3,322,64.4,103684,800.76,467,7.32,5.6,0.165,0.34,50,Si,1.12,0.61,3.815384615,325,171.2499019,2000,0.26,0,0,0,0,0,1,0
https://www.nature.com/articles/s41598-017-18166-4,Pt,78,Pt,78,Bi2Te3,322,64.4,103684,800.76,467,7.32,5.6,0.165,0.34,50,Si,1.12,0.61,3.815384615,325,175.9890792,2000,0.265,0,0,0,0,0,1,0
https://www.nature.com/articles/s41598-017-18166-4,Pt,78,Pt,78,Bi2Te3,322,64.4,103684,800.76,467,7.32,5.6,0.165,0.34,50,Si,1.12,0.61,3.815384615,325,180.8573283,2000,0.27,0,0,0,0,0,1,0
https://www.nature.com/articles/s41598-017-18166-4,Pt,78,Pt,78,Bi2Te3,322,64.4,103684,800.76,467,7.32,5.6,0.165,0.34,50,Si,1.12,0.61,3.815384615,325,185.8943396,2000,0.275,0,0,0,0,0,1,0
https://www.nature.com/articles/s41598-017-18166-4,Pt,78,Pt,78,Bi2Te3,322,64.4,103684,800.76,467,7.32,5.6,0.165,0.34,50,Si,1.12,0.61,3.815384615,325,191.1398038,2000,0.28,0,0,0,0,0,1,0
https://www.nature.com/articles/s41598-017-18166-4,Pt,78,Pt,78,Bi2Te3,322,64.4,103684,800.76,467,7.32,5.6,0.165,0.34,50,Si,1.12,0.61,3.815384615,325,196.6334113,2000,0.285,0,0,0,0,0,1,0
https://www.nature.com/articles/s41598-017-18166-4,Pt,78,Pt,78,Bi2Te3,322,64.4,103684,800.76,467,7.32,5.6,0.165,0.34,50,Si,1.12,0.61,3.815384615,325,202.4148528,2000,0.29,0,0,0,0,0,1,0
https://www.nature.com/articles/s41598-017-18166-4,Pt,78,Pt,78,Bi2Te3,322,64.4,103684,800.76,467,7.32,5.6,0.165,0.34,50,Si,1.12,0.61,3.815384615,325,208.5238189,2000,0.295,0,0,0,0,0,1,0
https://www.nature.com/articles/s41598-017-18166-4,Pt,78,Pt,78,Bi2Te3,322,64.4,103684,800.76,467,7.32,5.6,0.165,0.34,50,Si,1.12,0.61,3.815384615,325,215,2000,0.3,0,0,0,0,0,1,0
https://link.springer.com/article/10.1140/epjs/s11734-025-01487-1,Pt,78,Ti/Au,79,Ga2O3,86,17.2,7396,187.443,200,5.89,4.8,4.76,2.4,1930,Ga2O3,4.76,2.4,91.85185185,13.5,0.05531,0.02346,0,0,0,0,1,0,0,0
https://link.springer.com/article/10.1140/epjs/s11734-025-01487-1,Pt,78,Ti/Au,79,Ga2O3,86,17.2,7396,187.443,200,5.89,4.8,4.76,2.4,1930,Ga2O3,4.76,2.4,9.538461538,130,0.02,0.02346,0,0,0,0,1,0,0,0
https://link.springer.com/article/10.1140/epjs/s11734-025-01487-1,Pt,78,Ti/Au,79,Ga2O3,86,17.2,7396,187.443,200,5.89,4.8,4.76,2.4,1930,Ga2O3,4.76,2.4,9.393939394,132,0.016263353,0.02346,0,0,0,0,1,0,0,0
https://link.springer.com/article/10.1140/epjs/s11734-025-01487-1,Pt,78,Ti/Au,79,Ga2O3,86,17.2,7396,187.443,200,5.89,4.8,4.76,2.4,1930,Ga2O3,4.76,2.4,9.253731343,134,0.013972528,0.02346,0,0,0,0,1,0,0,0
https://link.springer.com/article/10.1140/epjs/s11734-025-01487-1,Pt,78,Ti/Au,79,Ga2O3,86,17.2,7396,187.443,200,5.89,4.8,4.76,2.4,1930,Ga2O3,4.76,2.4,9.117647059,136,0.012950026,0.02346,0,0,0,0,1,0,0,0
https://link.springer.com/article/10.1140/epjs/s11734-025-01487-1,Pt,78,Ti/Au,79,Ga2O3,86,17.2,7396,187.443,200,5.89,4.8,4.76,2.4,1930,Ga2O3,4.76,2.4,8.985507246,138,0.013018349,0.02346,0,0,0,0,1,0,0,0
https://link.springer.com/article/10.1140/epjs/s11734-025-01487-1,Pt,78,Ti/Au,79,Ga2O3,86,17.2,7396,187.443,200,5.89,4.8,4.76,2.4,1930,Ga2O3,4.76,2.4,8.857142857,140,0.014,0.02346,0,0,0,0,1,0,0,0
https://link.springer.com/article/10.1140/epjs/s11734-025-01487-1,Pt,78,Ti/Au,79,Ga2O3,86,17.2,7396,187.443,200,5.89,4.8,4.76,2.4,1930,Ga2O3,4.76,2.4,8.732394366,142,0.015717481,0.02346,0,0,0,0,1,0,0,0
https://link.springer.com/article/10.1140/epjs/s11734-025-01487-1,Pt,78,Ti/Au,79,Ga2O3,86,17.2,7396,187.443,200,5.89,4.8,4.76,2.4,1930,Ga2O3,4.76,2.4,8.611111111,144,0.017993293,0.02346,0,0,0,0,1,0,0,0
https://link.springer.com/article/10.1140/epjs/s11734-025-01487-1,Pt,78,Ti/Au,79,Ga2O3,86,17.2,7396,187.443,200,5.89,4.8,4.76,2.4,1930,Ga2O3,4.76,2.4,8.493150685,146,0.02064994,0.02346,0,0,0,0,1,0,0,0
https://link.springer.com/article/10.1140/epjs/s11734-025-01487-1,Pt,78,Ti/Au,79,Ga2O3,86,17.2,7396,187.443,200,5.89,4.8,4.76,2.4,1930,Ga2O3,4.76,2.4,8.378378378,148,0.023509922,0.02346,0,0,0,0,1,0,0,0
https://link.springer.com/article/10.1140/epjs/s11734-025-01487-1,Pt,78,Ti/Au,79,Ga2O3,86,17.2,7396,187.443,200,5.89,4.8,4.76,2.4,1930,Ga2O3,4.76,2.4,8.266666667,150,0.026395743,0.02346,0,0,0,0,1,0,0,0
https://link.springer.com/article/10.1140/epjs/s11734-025-01487-1,Pt,78,Ti/Au,79,Ga2O3,86,17.2,7396,187.443,200,5.89,4.8,4.76,2.4,1930,Ga2O3,4.76,2.4,8.157894737,152,0.029129905,0.02346,0,0,0,0,1,0,0,0
https://link.springer.com/article/10.1140/epjs/s11734-025-01487-1,Pt,78,Ti/Au,79,Ga2O3,86,17.2,7396,187.443,200,5.89,4.8,4.76,2.4,1930,Ga2O3,4.76,2.4,8.051948052,154,0.031534909,0.02346,0,0,0,0,1,0,0,0
https://link.springer.com/article/10.1140/epjs/s11734-025-01487-1,Pt,78,Ti/Au,79,Ga2O3,86,17.2,7396,187.443,200,5.89,4.8,4.76,2.4,1930,Ga2O3,4.76,2.4,7.948717949,156,0.033433259,0.02346,0,0,0,0,1,0,0,0
https://link.springer.com/article/10.1140/epjs/s11734-025-01487-1,Pt,78,Ti/Au,79,Ga2O3,86,17.2,7396,187.443,200,5.89,4.8,4.76,2.4,1930,Ga2O3,4.76,2.4,7.848101266,158,0.034647455,0.02346,0,0,0,0,1,0,0,0
https://link.springer.com/article/10.1140/epjs/s11734-025-01487-1,Pt,78,Ti/Au,79,Ga2O3,86,17.2,7396,187.443,200,5.89,4.8,4.76,2.4,1930,Ga2O3,4.76,2.4,7.75,160,0.035,0.02346,0,0,0,0,1,0,0,0
https://link.springer.com/article/10.1140/epjs/s11734-025-01487-1,Pt,78,Ti/Au,79,Ga2O3,86,17.2,7396,187.443,200,5.89,4.8,4.76,2.4,1930,Ga2O3,4.76,2.4,7.654320988,162,0.034434589,0.02346,0,0,0,0,1,0,0,0
https://link.springer.com/article/10.1140/epjs/s11734-025-01487-1,Pt,78,Ti/Au,79,Ga2O3,86,17.2,7396,187.443,200,5.89,4.8,4.76,2.4,1930,Ga2O3,4.76,2.4,7.56097561,164,0.033379682,0.02346,0,0,0,0,1,0,0,0
https://link.springer.com/article/10.1140/epjs/s11734-025-01487-1,Pt,78,Ti/Au,79,Ga2O3,86,17.2,7396,187.443,200,5.89,4.8,4.76,2.4,1930,Ga2O3,4.76,2.4,7.469879518,166,0.032384935,0.02346,0,0,0,0,1,0,0,0
https://link.springer.com/article/10.1140/epjs/s11734-025-01487-1,Pt,78,Ti/Au,79,Ga2O3,86,17.2,7396,187.443,200,5.89,4.8,4.76,2.4,1930,Ga2O3,4.76,2.4,7.380952381,168,0.032,0.02346,0,0,0,0,1,0,0,0
https://link.springer.com/article/10.1140/epjs/s11734-025-01487-1,Pt,78,Ti/Au,79,Ga2O3,86,17.2,7396,187.443,200,5.89,4.8,4.76,2.4,1930,Ga2O3,4.76,2.4,7.294117647,170,0.032618849,0.02346,0,0,0,0,1,0,0,0
https://link.springer.com/article/10.1140/epjs/s11734-025-01487-1,Pt,78,Ti/Au,79,Ga2O3,86,17.2,7396,187.443,200,5.89,4.8,4.76,2.4,1930,Ga2O3,4.76,2.4,7.209302326,172,0.034012718,0.02346,0,0,0,0,1,0,0,0
https://link.springer.com/article/10.1140/epjs/s11734-025-01487-1,Pt,78,Ti/Au,79,Ga2O3,86,17.2,7396,187.443,200,5.89,4.8,4.76,2.4,1930,Ga2O3,4.76,2.4,7.126436782,174,0.035797164,0.02346,0,0,0,0,1,0,0,0
https://link.springer.com/article/10.1140/epjs/s11734-025-01487-1,Pt,78,Ti/Au,79,Ga2O3,86,17.2,7396,187.443,200,5.89,4.8,4.76,2.4,1930,Ga2O3,4.76,2.4,7.045454545,176,0.037587739,0.02346,0,0,0,0,1,0,0,0
https://link.springer.com/article/10.1140/epjs/s11734-025-01487-1,Pt,78,Ti/Au,79,Ga2O3,86,17.2,7396,187.443,200,5.89,4.8,4.76,2.4,1930,Ga2O3,4.76,2.4,6.966292135,178,0.039,0.02346,0,0,0,0,1,0,0,0
https://link.springer.com/article/10.1140/epjs/s11734-025-01487-1,Pt,78,Ti/Au,79,Ga2O3,86,17.2,7396,187.443,200,5.89,4.8,4.76,2.4,1930,Ga2O3,4.76,2.4,6.888888889,180,0.0396495,0.02346,0,0,0,0,1,0,0,0
https://link.springer.com/article/10.1140/epjs/s11734-025-01487-1,Pt,78,Ti/Au,79,Ga2O3,86,17.2,7396,187.443,200,5.89,4.8,4.76,2.4,1930,Ga2O3,4.76,2.4,6.813186813,182,0.039151794,0.02346,0,0,0,0,1,0,0,0
https://link.springer.com/article/10.1140/epjs/s11734-025-01487-1,Pt,78,Ti/Au,79,Ga2O3,86,17.2,7396,187.443,200,5.89,4.8,4.76,2.4,1930,Ga2O3,4.76,2.4,6.739130435,184,0.037122436,0.02346,0,0,0,0,1,0,0,0
https://link.springer.com/article/10.1140/epjs/s11734-025-01487-1,Pt,78,Ti/Au,79,Ga2O3,86,17.2,7396,187.443,200,5.89,4.8,4.76,2.4,1930,Ga2O3,4.76,2.4,6.666666667,186,0.033176982,0.02346,0,0,0,0,1,0,0,0
https://link.springer.com/article/10.1140/epjs/s11734-025-01487-1,Pt,78,Ti/Au,79,Ga2O3,86,17.2,7396,187.443,200,5.89,4.8,4.76,2.4,1930,Ga2O3,4.76,2.4,6.595744681,188,0.026930985,0.02346,0,0,0,0,1,0,0,0
https://link.springer.com/article/10.1140/epjs/s11734-025-01487-1,Pt,78,Ti/Au,79,Ga2O3,86,17.2,7396,187.443,200,5.89,4.8,4.76,2.4,1930,Ga2O3,4.76,2.4,6.526315789,190,0.018,0.02346,0,0,0,0,1,0,0,0
https://link.springer.com/article/10.1140/epjs/s11734-025-01487-1,Pt,78,Ti/Au,79,Ga2O3,86,17.2,7396,187.443,200,5.89,4.8,4.76,2.4,1930,Ga2O3,4.76,2.4,91.85185185,13.5,0.042,0.0025,0,0,0,0,1,0,0,0
https://link.springer.com/article/10.1140/epjs/s11734-025-01487-1,Pt,78,Ti/Au,79,Ga2O3,86,17.2,7396,187.443,200,5.89,4.8,4.76,2.4,1930,Ga2O3,4.76,2.4,91.85185185,13.5,0.038,0.0074,0,0,0,0,1,0,0,0
https://link.springer.com/article/10.1140/epjs/s11734-025-01487-1,Pt,78,Ti/Au,79,Ga2O3,86,17.2,7396,187.443,200,5.89,4.8,4.76,2.4,1930,Ga2O3,4.76,2.4,91.85185185,13.5,0.051,0.0099,0,0,0,0,1,0,0,0
https://link.springer.com/article/10.1140/epjs/s11734-025-01487-1,Pt,78,Ti/Au,79,Ga2O3,86,17.2,7396,187.443,200,5.89,4.8,4.76,2.4,1930,Ga2O3,4.76,2.4,91.85185185,13.5,0.052,0.0148,0,0,0,0,1,0,0,0
https://link.springer.com/article/10.1140/epjs/s11734-025-01487-1,Pt,78,Ti/Au,79,Ga2O3,86,17.2,7396,187.443,200,5.89,4.8,4.76,2.4,1930,Ga2O3,4.76,2.4,91.85185185,13.5,0.053,0.0175,0,0,0,0,1,0,0,0
https://link.springer.com/article/10.1140/epjs/s11734-025-01487-1,Pt,78,Ti/Au,79,Ga2O3,86,17.2,7396,187.443,200,5.89,4.8,4.76,2.4,1930,Ga2O3,4.76,2.4,91.85185185,13.5,0.054,0.0214,0,0,0,0,1,0,0,0
https://link.springer.com/article/10.1140/epjs/s11734-025-01487-1,Pt,78,Ti/Au,79,Ga2O3,86,17.2,7396,187.443,200,5.89,4.8,4.76,2.4,1930,Ga2O3,4.76,2.4,91.85185185,13.5,0.05531,0.02346,0,0,0,0,1,0,0,0
https://pubs.acs.org/doi/10.1021/acsphotonics.5b00164,Au,79,FTO,66,CH3NH3PbI3,260,21.66,67600,605.971,7000,4.28,3.33,1.5,1.57,250,SiO2,8.9,5.72,2.952380952,420,0.26,100,0,0,1,0,0,0,0,0
https://pubs.acs.org/doi/10.1021/acsphotonics.5b00164,Au,79,FTO,67,CH3NH3PbI3,260,21.66,67600,605.971,7000,4.28,3.33,1.5,1.57,250,SiO2,8.9,5.72,2.88372093,430,0.271569378,100,0,0,1,0,0,0,0,0
https://pubs.acs.org/doi/10.1021/acsphotonics.5b00164,Au,79,FTO,68,CH3NH3PbI3,260,21.66,67600,605.971,7000,4.28,3.33,1.5,1.57,250,SiO2,8.9,5.72,2.818181818,440,0.281079143,100,0,0,1,0,0,0,0,0
https://pubs.acs.org/doi/10.1021/acsphotonics.5b00164,Au,79,FTO,69,CH3NH3PbI3,260,21.66,67600,605.971,7000,4.28,3.33,1.5,1.57,250,SiO2,8.9,5.72,2.755555556,450,0.288879761,100,0,0,1,0,0,0,0,0
https://pubs.acs.org/doi/10.1021/acsphotonics.5b00164,Au,79,FTO,70,CH3NH3PbI3,260,21.66,67600,605.971,7000,4.28,3.33,1.5,1.57,250,SiO2,8.9,5.72,2.695652174,460,0.295321692,100,0,0,1,0,0,0,0,0
https://pubs.acs.org/doi/10.1021/acsphotonics.5b00164,Au,79,FTO,71,CH3NH3PbI3,260,21.66,67600,605.971,7000,4.28,3.33,1.5,1.57,250,SiO2,8.9,5.72,2.638297872,470,0.3007554,100,0,0,1,0,0,0,0,0
https://pubs.acs.org/doi/10.1021/acsphotonics.5b00164,Au,79,FTO,72,CH3NH3PbI3,260,21.66,67600,605.971,7000,4.28,3.33,1.5,1.57,250,SiO2,8.9,5.72,2.583333333,480,0.305531349,100,0,0,1,0,0,0,0,0
https://pubs.acs.org/doi/10.1021/acsphotonics.5b00164,Au,79,FTO,73,CH3NH3PbI3,260,21.66,67600,605.971,7000,4.28,3.33,1.5,1.57,250,SiO2,8.9,5.72,2.530612245,490,0.31,100,0,0,1,0,0,0,0,0
https://pubs.acs.org/doi/10.1021/acsphotonics.5b00164,Au,79,FTO,74,CH3NH3PbI3,260,21.66,67600,605.971,7000,4.28,3.33,1.5,1.57,250,SiO2,8.9,5.72,2.48,500,0.314511817,100,0,0,1,0,0,0,0,0
https://pubs.acs.org/doi/10.1021/acsphotonics.5b00164,Au,79,FTO,75,CH3NH3PbI3,260,21.66,67600,605.971,7000,4.28,3.33,1.5,1.57,250,SiO2,8.9,5.72,2.431372549,510,0.319417263,100,0,0,1,0,0,0,0,0
https://pubs.acs.org/doi/10.1021/acsphotonics.5b00164,Au,79,FTO,76,CH3NH3PbI3,260,21.66,67600,605.971,7000,4.28,3.33,1.5,1.57,250,SiO2,8.9,5.72,2.384615385,520,0.3250668,100,0,0,1,0,0,0,0,0
https://pubs.acs.org/doi/10.1021/acsphotonics.5b00164,Au,79,FTO,77,CH3NH3PbI3,260,21.66,67600,605.971,7000,4.28,3.33,1.5,1.57,250,SiO2,8.9,5.72,2.339622642,530,0.331810891,100,0,0,1,0,0,0,0,0
https://pubs.acs.org/doi/10.1021/acsphotonics.5b00164,Au,79,FTO,78,CH3NH3PbI3,260,21.66,67600,605.971,7000,4.28,3.33,1.5,1.57,250,SiO2,8.9,5.72,2.296296296,540,0.34,100,0,0,1,0,0,0,0,0
https://pubs.acs.org/doi/10.1021/acsphotonics.5b00164,Au,79,FTO,79,CH3NH3PbI3,260,21.66,67600,605.971,7000,4.28,3.33,1.5,1.57,250,SiO2,8.9,5.72,2.254545455,550,0.34971095,100,0,0,1,0,0,0,0,0
https://pubs.acs.org/doi/10.1021/acsphotonics.5b00164,Au,79,FTO,80,CH3NH3PbI3,260,21.66,67600,605.971,7000,4.28,3.33,1.5,1.57,250,SiO2,8.9,5.72,2.214285714,560,0.359926012,100,0,0,1,0,0,0,0,0
https://pubs.acs.org/doi/10.1021/acsphotonics.5b00164,Au,79,FTO,81,CH3NH3PbI3,260,21.66,67600,605.971,7000,4.28,3.33,1.5,1.57,250,SiO2,8.9,5.72,2.175438596,570,0.369353817,100,0,0,1,0,0,0,0,0
https://pubs.acs.org/doi/10.1021/acsphotonics.5b00164,Au,79,FTO,82,CH3NH3PbI3,260,21.66,67600,605.971,7000,4.28,3.33,1.5,1.57,250,SiO2,8.9,5.72,2.137931034,580,0.376702996,100,0,0,1,0,0,0,0,0
https://pubs.acs.org/doi/10.1021/acsphotonics.5b00164,Au,79,FTO,83,CH3NH3PbI3,260,21.66,67600,605.971,7000,4.28,3.33,1.5,1.57,250,SiO2,8.9,5.72,2.101694915,590,0.380682179,100,0,0,1,0,0,0,0,0
https://pubs.acs.org/doi/10.1021/acsphotonics.5b00164,Au,79,FTO,84,CH3NH3PbI3,260,21.66,67600,605.971,7000,4.28,3.33,1.5,1.57,250,SiO2,8.9,5.72,2.066666667,600,0.38,100,0,0,1,0,0,0,0,0
https://pubs.acs.org/doi/10.1021/acsphotonics.5b00164,Au,79,FTO,85,CH3NH3PbI3,260,21.66,67600,605.971,7000,4.28,3.33,1.5,1.57,250,SiO2,8.9,5.72,2.032786885,610,0.373871702,100,0,0,1,0,0,0,0,0
https://pubs.acs.org/doi/10.1021/acsphotonics.5b00164,Au,79,FTO,86,CH3NH3PbI3,260,21.66,67600,605.971,7000,4.28,3.33,1.5,1.57,250,SiO2,8.9,5.72,2,620,0.363538983,100,0,0,1,0,0,0,0,0
https://pubs.acs.org/doi/10.1021/acsphotonics.5b00164,Au,79,FTO,87,CH3NH3PbI3,260,21.66,67600,605.971,7000,4.28,3.33,1.5,1.57,250,SiO2,8.9,5.72,1.968253968,630,0.350750156,100,0,0,1,0,0,0,0,0
https://pubs.acs.org/doi/10.1021/acsphotonics.5b00164,Au,79,FTO,88,CH3NH3PbI3,260,21.66,67600,605.971,7000,4.28,3.33,1.5,1.57,250,SiO2,8.9,5.72,1.9375,640,0.337253533,100,0,0,1,0,0,0,0,0
https://pubs.acs.org/doi/10.1021/acsphotonics.5b00164,Au,79,FTO,89,CH3NH3PbI3,260,21.66,67600,605.971,7000,4.28,3.33,1.5,1.57,250,SiO2,8.9,5.72,1.907692308,650,0.324797424,100,0,0,1,0,0,0,0,0
https://pubs.acs.org/doi/10.1021/acsphotonics.5b00164,Au,79,FTO,90,CH3NH3PbI3,260,21.66,67600,605.971,7000,4.28,3.33,1.5,1.57,250,SiO2,8.9,5.72,1.878787879,660,0.315130143,100,0,0,1,0,0,0,0,0
https://pubs.acs.org/doi/10.1021/acsphotonics.5b00164,Au,79,FTO,91,CH3NH3PbI3,260,21.66,67600,605.971,7000,4.28,3.33,1.5,1.57,250,SiO2,8.9,5.72,1.850746269,670,0.31,100,0,0,1,0,0,0,0,0
https://pubs.acs.org/doi/10.1021/acsphotonics.5b00164,Au,79,FTO,92,CH3NH3PbI3,260,21.66,67600,605.971,7000,4.28,3.33,1.5,1.57,250,SiO2,8.9,5.72,1.823529412,680,0.310810289,100,0,0,1,0,0,0,0,0
https://pubs.acs.org/doi/10.1021/acsphotonics.5b00164,Au,79,FTO,93,CH3NH3PbI3,260,21.66,67600,605.971,7000,4.28,3.33,1.5,1.57,250,SiO2,8.9,5.72,1.797101449,690,0.317584223,100,0,0,1,0,0,0,0,0
https://pubs.acs.org/doi/10.1021/acsphotonics.5b00164,Au,79,FTO,94,CH3NH3PbI3,260,21.66,67600,605.971,7000,4.28,3.33,1.5,1.57,250,SiO2,8.9,5.72,1.771428571,700,0.33,100,0,0,1,0,0,0,0,0
https://pubs.acs.org/doi/10.1021/acsphotonics.5b00164,Au,79,FTO,95,CH3NH3PbI3,260,21.66,67600,605.971,7000,4.28,3.33,1.5,1.57,250,SiO2,8.9,5.72,1.746478873,710,0.346732267,100,0,0,1,0,0,0,0,0
https://pubs.acs.org/doi/10.1021/acsphotonics.5b00164,Au,79,FTO,96,CH3NH3PbI3,260,21.66,67600,605.971,7000,4.28,3.33,1.5,1.57,250,SiO2,8.9,5.72,1.722222222,720,0.362441487,100,0,0,1,0,0,0,0,0
https://pubs.acs.org/doi/10.1021/acsphotonics.5b00164,Au,79,FTO,97,CH3NH3PbI3,260,21.66,67600,605.971,7000,4.28,3.33,1.5,1.57,250,SiO2,8.9,5.72,1.698630137,730,0.370784572,100,0,0,1,0,0,0,0,0
https://pubs.acs.org/doi/10.1021/acsphotonics.5b00164,Au,79,FTO,98,CH3NH3PbI3,260,21.66,67600,605.971,7000,4.28,3.33,1.5,1.57,250,SiO2,8.9,5.72,1.675675676,740,0.365418438,100,0,0,1,0,0,0,0,0
https://pubs.acs.org/doi/10.1021/acsphotonics.5b00164,Au,79,FTO,99,CH3NH3PbI3,260,21.66,67600,605.971,7000,4.28,3.33,1.5,1.57,250,SiO2,8.9,5.72,1.653333333,750,0.34,100,0,0,1,0,0,0,0,0
https://pubs.acs.org/doi/10.1021/acsphotonics.5b00164,Au,79,FTO,100,CH3NH3PbI3,260,21.66,67600,605.971,7000,4.28,3.33,1.5,1.57,250,SiO2,8.9,5.72,1.631578947,760,0.288186171,100,0,0,1,0,0,0,0,0
https://pubs.acs.org/doi/10.1021/acsphotonics.5b00164,Au,79,FTO,101,CH3NH3PbI3,260,21.66,67600,605.971,7000,4.28,3.33,1.5,1.57,250,SiO2,8.9,5.72,1.61038961,770,0.203633866,100,0,0,1,0,0,0,0,0
https://pubs.acs.org/doi/10.1021/acsphotonics.5b00164,Au,79,FTO,102,CH3NH3PbI3,260,21.66,67600,605.971,7000,4.28,3.33,1.5,1.57,250,SiO2,8.9,5.72,1.58974359,780,0.08,100,0,0,1,0,0,0,0,0
https://pubs.acs.org/doi/10.1021/acsphotonics.5b00164,Au,79,FTO,102,CH3NH3PbI3,260,21.66,67600,605.971,7000,4.28,3.33,1.5,1.57,250,SiO2,8.9,5.72,2.066666667,600,0.37,100,0.5,0,1,0,0,0,0,0
https://pubs.acs.org/doi/10.1021/acsphotonics.5b00164,Au,79,FTO,102,CH3NH3PbI3,260,21.66,67600,605.971,7000,4.28,3.33,1.5,1.57,250,SiO2,8.9,5.72,2.066666667,600,0.398,100,1,0,1,0,0,0,0,0
https://pubs.acs.org/doi/10.1021/acsphotonics.5b00164,Au,79,FTO,102,CH3NH3PbI3,260,21.66,67600,605.971,7000,4.28,64,1.5,1.57,250,SiO2,8.9,5.72,1.9375,640,0.368,10,0,0,1,0,0,0,0,0
https://pubs.acs.org/doi/10.1021/acsphotonics.5b00164,Au,79,FTO,102,CH3NH3PbI3,260,21.66,67600,605.971,7000,4.28,64,1.5,1.57,250,SiO2,8.9,5.72,1.9375,640,0.367,20,0,0,1,0,0,0,0,0
https://pubs.acs.org/doi/10.1021/acsphotonics.5b00164,Au,79,FTO,102,CH3NH3PbI3,260,21.66,67600,605.971,7000,4.28,64,1.5,1.57,250,SiO2,8.9,5.72,1.9375,640,0.365,40,0,0,1,0,0,0,0,0
https://pubs.acs.org/doi/10.1021/acsphotonics.5b00164,Au,79,FTO,102,CH3NH3PbI3,260,21.66,67600,605.971,7000,4.28,64,1.5,1.57,250,SiO2,8.9,5.72,1.9375,640,0.363,60,0,0,1,0,0,0,0,0
https://pubs.acs.org/doi/10.1021/acsphotonics.5b00164,Au,79,FTO,102,CH3NH3PbI3,260,21.66,67600,605.971,7000,4.28,64,1.5,1.57,250,SiO2,8.9,5.72,1.9375,640,0.361,80,0,0,1,0,0,0,0,0
https://pubs.acs.org/doi/10.1021/acsphotonics.5b00164,Au,79,FTO,102,CH3NH3PbI3,260,21.66,67600,605.971,7000,4.28,64,1.5,1.57,250,SiO2,8.9,5.72,1.9375,640,0.359,100,0,0,1,0,0,0,0,0
https://pubs.acs.org/doi/10.1021/acsphotonics.5b00164,Au,79,FTO,102,CH3NH3PbI3,260,21.66,67600,605.971,7000,4.28,64,1.5,1.57,250,SiO2,8.9,5.72,1.9375,640,0.358555556,300,0,0,1,0,0,0,0,0
https://pubs.acs.org/doi/10.1021/acsphotonics.5b00164,Au,79,FTO,102,CH3NH3PbI3,260,21.66,67600,605.971,7000,4.28,64,1.5,1.57,250,SiO2,8.9,5.72,1.9375,640,0.358111111,500,0,0,1,0,0,0,0,0
https://pubs.acs.org/doi/10.1021/acsphotonics.5b00164,Au,79,FTO,102,CH3NH3PbI3,260,21.66,67600,605.971,7000,4.28,64,1.5,1.57,250,SiO2,8.9,5.72,1.9375,640,0.357666667,700,0,0,1,0,0,0,0,0
https://pubs.acs.org/doi/10.1021/acsphotonics.5b00164,Au,79,FTO,102,CH3NH3PbI3,260,21.66,67600,605.971,7000,4.28,64,1.5,1.57,250,SiO2,8.9,5.72,1.9375,640,0.357,1000,0,0,1,0,0,0,0,0
https://pubs.acs.org/doi/10.1021/acsphotonics.5b00164,Au,79,FTO,102,CH3NH3PbI3,260,21.66,67600,605.971,7000,4.28,64,1.5,1.57,250,SiO2,8.9,5.72,1.9375,640,0.356444444,2000,0,0,1,0,0,0,0,0
https://pubs.acs.org/doi/10.1021/acsphotonics.5b00164,Au,79,FTO,102,CH3NH3PbI3,260,21.66,67600,605.971,7000,4.28,64,1.5,1.57,250,SiO2,8.9,5.72,1.9375,640,0.354777778,5000,0,0,1,0,0,0,0,0
https://pubs.acs.org/doi/10.1021/acsphotonics.5b00164,Au,79,FTO,102,CH3NH3PbI3,260,21.66,67600,605.971,7000,4.28,64,1.5,1.57,250,SiO2,8.9,5.72,1.9375,640,0.353111111,8000,0,0,1,0,0,0,0,0
https://pubs.acs.org/doi/10.1021/acsphotonics.5b00164,Au,79,FTO,102,CH3NH3PbI3,260,21.66,67600,605.971,7000,4.28,64,1.5,1.57,250,SiO2,8.9,5.72,1.9375,640,0.352,10000,0,0,1,0,0,0,0,0
https://www.nature.com/articles/s41377-024-01670-4,Al,13,Al,13,Ge,32,32,1024,72.64,3800,5.28,4,0.66,0.66,302000,Ge,0.66,0.66,6.2,200,0.2023,0.264968153,0,1,0,0,0,0,0,0
https://www.nature.com/articles/s41377-024-01670-4,Al,13,Al,13,Ge,32,32,1024,72.64,3800,5.28,4,0.66,0.66,302000,Ge,0.66,0.66,6.048780488,205,0.2038,0.417834395,0,1,0,0,0,0,0,0
https://www.nature.com/articles/s41377-024-01670-4,Al,13,Al,13,Ge,32,32,1024,72.64,3800,5.28,4,0.66,0.66,302000,Ge,0.66,0.66,5.904761905,210,0.2096,0.560509554,0,1,0,0,0,0,0,0
https://www.nature.com/articles/s41377-024-01670-4,Al,13,Al,13,Ge,32,32,1024,72.64,3800,5.28,4,0.66,0.66,302000,Ge,0.66,0.66,5.76744186,215,0.2169,0.713375796,0,1,0,0,0,0,0,0
https://www.nature.com/articles/s41377-024-01670-4,Al,13,Al,13,Ge,32,32,1024,72.64,3800,5.28,4,0.66,0.66,302000,Ge,0.66,0.66,5.636363636,220,0.2226,0.866242038,0,1,0,0,0,0,0,0
https://www.nature.com/articles/s41377-024-01670-4,Al,13,Al,13,Ge,32,32,1024,72.64,3800,5.28,4,0.66,0.66,302000,Ge,0.66,0.66,5.511111111,225,0.227,1.01910828,0,1,0,0,0,0,0,0
https://www.nature.com/articles/s41377-024-01670-4,Al,13,Al,13,Ge,32,32,1024,72.64,3800,5.28,4,0.66,0.66,302000,Ge,0.66,0.66,5.391304348,230,0.2305,1.121019108,0,1,0,0,0,0,0,0
https://www.nature.com/articles/s41377-024-01670-4,Al,13,Al,13,Ge,32,32,1024,72.64,3800,5.28,4,0.66,0.66,302000,Ge,0.66,0.66,5.276595745,235,0.2336,1.222929936,0,1,0,0,0,0,0,0
https://www.nature.com/articles/s41377-024-01670-4,Al,13,Al,13,Ge,32,32,1024,72.64,3800,5.28,4,0.66,0.66,302000,Ge,0.66,0.66,5.166666667,240,0.2356,1.27388535,0,1,0,0,0,0,0,0
https://www.nature.com/articles/s41377-024-01670-4,Al,13,Al,13,Ge,32,32,1024,72.64,3800,5.28,4,0.66,0.66,302000,Ge,0.66,0.66,5.06122449,245,0.2369,1.375796178,0,1,0,0,0,0,0,0
https://www.nature.com/articles/s41377-024-01670-4,Al,13,Al,13,Ge,32,32,1024,72.64,3800,5.28,4,0.66,0.66,302000,Ge,0.66,0.66,4.96,250,0.2375,1.426751592,0,1,0,0,0,0,0,0
https://www.nature.com/articles/s41377-024-01670-4,Al,13,Al,13,Ge,32,32,1024,72.64,3800,5.28,4,0.66,0.66,302000,Ge,0.66,0.66,4.862745098,255,0.2371,1.52866242,0,1,0,0,0,0,0,0
https://www.nature.com/articles/s41377-024-01670-4,Al,13,Al,13,Ge,32,32,1024,72.64,3800,5.28,4,0.66,0.66,302000,Ge,0.66,0.66,4.769230769,260,0.2359,1.579617834,0,1,0,0,0,0,0,0
https://www.nature.com/articles/s41377-024-01670-4,Al,13,Al,13,Ge,32,32,1024,72.64,3800,5.28,4,0.66,0.66,302000,Ge,0.66,0.66,4.679245283,265,0.2359,1.630573248,0,1,0,0,0,0,0,0
https://www.nature.com/articles/s41377-024-01670-4,Al,13,Al,13,Ge,32,32,1024,72.64,3800,5.28,4,0.66,0.66,302000,Ge,0.66,0.66,4.592592593,270,0.2366,1.171974522,0,1,0,0,0,0,0,0
https://www.nature.com/articles/s41377-024-01670-4,Al,13,Al,13,Ge,32,32,1024,72.64,3800,5.28,4,0.66,0.66,302000,Ge,0.66,0.66,4.509090909,275,0.2381,0.815286624,0,1,0,0,0,0,0,0
https://www.nature.com/articles/s41377-024-01670-4,Al,13,Al,13,Ge,32,32,1024,72.64,3800,5.28,4,0.66,0.66,302000,Ge,0.66,0.66,4.428571429,280,0.2417,1.01910828,0,1,0,0,0,0,0,0
https://www.nature.com/articles/s41377-024-01670-4,Al,13,Al,13,Ge,32,32,1024,72.64,3800,5.28,4,0.66,0.66,302000,Ge,0.66,0.66,4.350877193,285,0.2428,1.171974522,0,1,0,0,0,0,0,0
https://www.nature.com/articles/s41377-024-01670-4,Al,13,Al,13,Ge,32,32,1024,72.64,3800,5.28,4,0.66,0.66,302000,Ge,0.66,0.66,4.275862069,290,0.2409,1.375796178,0,1,0,0,0,0,0,0
https://www.nature.com/articles/s41377-024-01670-4,Al,13,Al,13,Ge,32,32,1024,72.64,3800,5.28,4,0.66,0.66,302000,Ge,0.66,0.66,4.203389831,295,0.24,1.52866242,0,1,0,0,0,0,0,0
https://www.nature.com/articles/s41377-024-01670-4,Al,13,Al,13,Ge,32,32,1024,72.64,3800,5.28,4,0.66,0.66,302000,Ge,0.66,0.66,4.133333333,300,0.2397,1.732484076,0,1,0,0,0,0,0,0
https://www.nature.com/articles/s41377-024-01670-4,Al,13,Al,13,Ge,32,32,1024,72.64,3800,5.28,4,0.66,0.66,302000,Ge,0.66,0.66,4.06557377,305,0.2396,1.885350318,0,1,0,0,0,0,0,0
https://www.nature.com/articles/s41377-024-01670-4,Al,13,Al,13,Ge,32,32,1024,72.64,3800,5.28,4,0.66,0.66,302000,Ge,0.66,0.66,4,310,0.2397,2.038216561,0,1,0,0,0,0,0,0
https://www.nature.com/articles/s41377-024-01670-4,Al,13,Al,13,Ge,32,32,1024,72.64,3800,5.28,4,0.66,0.66,302000,Ge,0.66,0.66,3.936507937,315,0.2397,2.242038217,0,1,0,0,0,0,0,0
https://www.nature.com/articles/s41377-024-01670-4,Al,13,Al,13,Ge,32,32,1024,72.64,3800,5.28,4,0.66,0.66,302000,Ge,0.66,0.66,3.875,320,0.2397,2.394904459,0,1,0,0,0,0,0,0
https://www.nature.com/articles/s41377-024-01670-4,Al,13,Al,13,Ge,32,32,1024,72.64,3800,5.28,4,0.66,0.66,302000,Ge,0.66,0.66,3.815384615,325,0.24,2.598726115,0,1,0,0,0,0,0,0
https://www.nature.com/articles/s41377-024-01670-4,Al,13,Al,13,Ge,32,32,1024,72.64,3800,5.28,4,0.66,0.66,302000,Ge,0.66,0.66,3.757575758,330,0.2404,2.802547771,0,1,0,0,0,0,0,0
https://www.nature.com/articles/s41377-024-01670-4,Al,13,Al,13,Ge,32,32,1024,72.64,3800,5.28,4,0.66,0.66,302000,Ge,0.66,0.66,3.701492537,335,0.2415,3.006369427,0,1,0,0,0,0,0,0
https://www.nature.com/articles/s41377-024-01670-4,Al,13,Al,13,Ge,32,32,1024,72.64,3800,5.28,4,0.66,0.66,302000,Ge,0.66,0.66,3.647058824,340,0.2429,3.261146497,0,1,0,0,0,0,0,0
https://www.nature.com/articles/s41377-024-01670-4,Al,13,Al,13,Ge,32,32,1024,72.64,3800,5.28,4,0.66,0.66,302000,Ge,0.66,0.66,3.594202899,345,0.2447,3.464968153,0,1,0,0,0,0,0,0
https://www.nature.com/articles/s41377-024-01670-4,Al,13,Al,13,Ge,32,32,1024,72.64,3800,5.28,4,0.66,0.66,302000,Ge,0.66,0.66,3.542857143,350,0.247,3.668789809,0,1,0,0,0,0,0,0
https://www.nature.com/articles/s41377-024-01670-4,Al,13,Al,13,Ge,32,32,1024,72.64,3800,5.28,4,0.66,0.66,302000,Ge,0.66,0.66,3.492957746,355,0.2495,3.872611465,0,1,0,0,0,0,0,0
https://www.nature.com/articles/s41377-024-01670-4,Al,13,Al,13,Ge,32,32,1024,72.64,3800,5.28,4,0.66,0.66,302000,Ge,0.66,0.66,3.444444444,360,0.2524,4.025477707,0,1,0,0,0,0,0,0
https://www.nature.com/articles/s41377-024-01670-4,Al,13,Al,13,Ge,32,32,1024,72.64,3800,5.28,4,0.66,0.66,302000,Ge,0.66,0.66,3.397260274,365,0.2552,4.229299363,0,1,0,0,0,0,0,0
https://www.nature.com/articles/s41377-024-01670-4,Al,13,Al,13,Ge,32,32,1024,72.64,3800,5.28,4,0.66,0.66,302000,Ge,0.66,0.66,3.351351351,370,0.2583,4.382165605,0,1,0,0,0,0,0,0
https://www.nature.com/articles/s41377-024-01670-4,Al,13,Al,13,Ge,32,32,1024,72.64,3800,5.28,4,0.66,0.66,302000,Ge,0.66,0.66,3.306666667,375,0.2612,4.484076433,0,1,0,0,0,0,0,0
https://www.nature.com/articles/s41377-024-01670-4,Al,13,Al,13,Ge,32,32,1024,72.64,3800,5.28,4,0.66,0.66,302000,Ge,0.66,0.66,3.263157895,380,0.2642,4.636942675,0,1,0,0,0,0,0,0
https://www.nature.com/articles/s41377-024-01670-4,Al,13,Al,13,Ge,32,32,1024,72.64,3800,5.28,4,0.66,0.66,302000,Ge,0.66,0.66,3.220779221,385,0.267,4.687898089,0,1,0,0,0,0,0,0
https://www.nature.com/articles/s41377-024-01670-4,Al,13,Al,13,Ge,32,32,1024,72.64,3800,5.28,4,0.66,0.66,302000,Ge,0.66,0.66,3.179487179,390,0.2693,4.789808917,0,1,0,0,0,0,0,0
https://www.nature.com/articles/s41377-024-01670-4,Al,13,Al,13,Ge,32,32,1024,72.64,3800,5.28,4,0.66,0.66,302000,Ge,0.66,0.66,3.139240506,395,0.2704,2.700636943,0,1,0,0,0,0,0,0
https://www.nature.com/articles/s41377-024-01670-4,Al,13,Al,13,Ge,32,32,1024,72.64,3800,5.28,4,0.66,0.66,302000,Ge,0.66,0.66,3.1,400,0.2721,2.700636943,0,1,0,0,0,0,0,0
https://www.nature.com/articles/s41377-024-01670-4,Al,13,Al,13,Ge,32,32,1024,72.64,3800,5.28,4,0.66,0.66,302000,Ge,0.66,0.66,3.061728395,405,0.2736,2.649681529,0,1,0,0,0,0,0,0
https://www.nature.com/articles/s41377-024-01670-4,Al,13,Al,13,Ge,32,32,1024,72.64,3800,5.28,4,0.66,0.66,302000,Ge,0.66,0.66,3.024390244,410,0.2747,0.443312102,0,1,0,0,0,0,0,0
https://www.nature.com/articles/s41377-024-01670-4,Al,13,Al,13,Ge,32,32,1024,72.64,3800,5.28,4,0.66,0.66,302000,Ge,0.66,0.66,2.987951807,415,0.2768,0.494267516,0,1,0,0,0,0,0,0
https://www.nature.com/articles/s41377-024-01670-4,Al,13,Al,13,Ge,32,32,1024,72.64,3800,5.28,4,0.66,0.66,302000,Ge,0.66,0.66,2.952380952,420,0.2794,0.560509554,0,1,0,0,0,0,0,0
https://www.nature.com/articles/s41377-024-01670-4,Al,13,Al,13,Ge,32,32,1024,72.64,3800,5.28,4,0.66,0.66,302000,Ge,0.66,0.66,2.917647059,425,0.2828,0.611464968,0,1,0,0,0,0,0,0
https://www.nature.com/articles/s41377-024-01670-4,Al,13,Al,13,Ge,32,32,1024,72.64,3800,5.28,4,0.66,0.66,302000,Ge,0.66,0.66,2.88372093,430,0.2864,0.611464968,0,1,0,0,0,0,0,0
https://www.nature.com/articles/s41377-024-01670-4,Al,13,Al,13,Ge,32,32,1024,72.64,3800,5.28,4,0.66,0.66,302000,Ge,0.66,0.66,2.850574713,435,0.2895,0.662420382,0,1,0,0,0,0,0,0
https://www.nature.com/articles/s41377-024-01670-4,Al,13,Al,13,Ge,32,32,1024,72.64,3800,5.28,4,0.66,0.66,302000,Ge,0.66,0.66,2.818181818,440,0.2922,0.713375796,0,1,0,0,0,0,0,0
https://www.nature.com/articles/s41377-024-01670-4,Al,13,Al,13,Ge,32,32,1024,72.64,3800,5.28,4,0.66,0.66,302000,Ge,0.66,0.66,2.786516854,445,0.2955,0.76433121,0,1,0,0,0,0,0,0
https://www.nature.com/articles/s41377-024-01670-4,Al,13,Al,13,Ge,32,32,1024,72.64,3800,5.28,4,0.66,0.66,302000,Ge,0.66,0.66,2.755555556,450,0.2991,0.815286624,0,1,0,0,0,0,0,0
https://www.nature.com/articles/s41377-024-01670-4,Al,13,Al,13,Ge,32,32,1024,72.64,3800,5.28,4,0.66,0.66,302000,Ge,0.66,0.66,2.725274725,455,0.3025,0.866242038,0,1,0,0,0,0,0,0
https://www.nature.com/articles/s41377-024-01670-4,Al,13,Al,13,Ge,32,32,1024,72.64,3800,5.28,4,0.66,0.66,302000,Ge,0.66,0.66,2.695652174,460,0.3057,0.917197452,0,1,0,0,0,0,0,0
https://www.nature.com/articles/s41377-024-01670-4,Al,13,Al,13,Ge,32,32,1024,72.64,3800,5.28,4,0.66,0.66,302000,Ge,0.66,0.66,2.666666667,465,0.3094,0.968152866,0,1,0,0,0,0,0,0
https://www.nature.com/articles/s41377-024-01670-4,Al,13,Al,13,Ge,32,32,1024,72.64,3800,5.28,4,0.66,0.66,302000,Ge,0.66,0.66,2.638297872,470,0.3129,0.968152866,0,1,0,0,0,0,0,0
https://www.nature.com/articles/s41377-024-01670-4,Al,13,Al,13,Ge,32,32,1024,72.64,3800,5.28,4,0.66,0.66,302000,Ge,0.66,0.66,2.610526316,475,0.3165,1.01910828,0,1,0,0,0,0,0,0
https://www.nature.com/articles/s41377-024-01670-4,Al,13,Al,13,Ge,32,32,1024,72.64,3800,5.28,4,0.66,0.66,302000,Ge,0.66,0.66,2.583333333,480,0.32,1.070063694,0,1,0,0,0,0,0,0
https://www.nature.com/articles/s41377-024-01670-4,Al,13,Al,13,Ge,32,32,1024,72.64,3800,5.28,4,0.66,0.66,302000,Ge,0.66,0.66,2.556701031,485,0.3233,1.121019108,0,1,0,0,0,0,0,0
