Repository: RAW-Ayyubi/Responsivity-of-a-Photodetector

# Responsivity-of-a-Photodetector
Making predictions for the responsivity of a photodetector based on various input features, including the active layer, substrate, and experimental conditions.

About the input file "InputData.csv":
This file contains 1927 sample points for training, primarily derived from 29 experimental studies. Additional properties of these materials have been collected from various theoretical studies, the Materials Project, and the NIST database.

To run the code
Download the input file "InputData.csv" and update the input file path in the code "Responsivity_Prediction.ipynb" to match the location of the input data file on your computer.

File: InputData.csv (part 8 of 9)
Reference,TopContact,TopContact_Z,BackContact,BackContact_Z,ActiveLayer,AL(Z),Avg_Z,AL(Z_sq) ,AL(A),AL_Mob(cm2/Vs),AL_Den(g/cm^3),Avg_Val_e,AL_Eg(eV),AL_Th_Eg(eV),Thickness(nm),Substrate,S_Eg(eV),S_Th_Eg(eV),E(eV),Wave_L(nm),Res(A/W),P_Int(μW/cm2),Bias(V),PIN,NIP,FET,SBD,NN,Ohmic,PN
https://www.nature.com/articles/s41377-024-01670-4,Al,13,Al,13,Ge,32,32,1024,72.64,3800,5.28,4,0.66,0.66,302000,Ge,0.66,0.66,2.530612245,490,0.3269,1.121019108,0,1,0,0,0,0,0,0
https://www.nature.com/articles/s41377-024-01670-4,Al,13,Al,13,Ge,32,32,1024,72.64,3800,5.28,4,0.66,0.66,302000,Ge,0.66,0.66,2.505050505,495,0.3305,1.171974522,0,1,0,0,0,0,0,0
https://www.nature.com/articles/s41377-024-01670-4,Al,13,Al,13,Ge,32,32,1024,72.64,3800,5.28,4,0.66,0.66,302000,Ge,0.66,0.66,2.48,500,0.3343,1.222929936,0,1,0,0,0,0,0,0
https://www.nature.com/articles/s41377-024-01670-4,Al,13,Al,13,Ge,32,32,1024,72.64,3800,5.28,4,0.66,0.66,302000,Ge,0.66,0.66,2.431372549,510,0.3413,1.27388535,0,1,0,0,0,0,0,0
https://www.nature.com/articles/s41377-024-01670-4,Al,13,Al,13,Ge,32,32,1024,72.64,3800,5.28,4,0.66,0.66,302000,Ge,0.66,0.66,2.384615385,520,0.3483,1.324840764,0,1,0,0,0,0,0,0
https://www.nature.com/articles/s41377-024-01670-4,Al,13,Al,13,Ge,32,32,1024,72.64,3800,5.28,4,0.66,0.66,302000,Ge,0.66,0.66,2.339622642,530,0.3551,1.426751592,0,1,0,0,0,0,0,0
https://www.nature.com/articles/s41377-024-01670-4,Al,13,Al,13,Ge,32,32,1024,72.64,3800,5.28,4,0.66,0.66,302000,Ge,0.66,0.66,2.296296296,540,0.3617,1.477707006,0,1,0,0,0,0,0,0
https://www.nature.com/articles/s41377-024-01670-4,Al,13,Al,13,Ge,32,32,1024,72.64,3800,5.28,4,0.66,0.66,302000,Ge,0.66,0.66,2.254545455,550,0.3689,1.477707006,0,1,0,0,0,0,0,0
https://www.nature.com/articles/s41377-024-01670-4,Al,13,Al,13,Ge,32,32,1024,72.64,3800,5.28,4,0.66,0.66,302000,Ge,0.66,0.66,2.214285714,560,0.3763,1.52866242,0,1,0,0,0,0,0,0
https://www.nature.com/articles/s41377-024-01670-4,Al,13,Al,13,Ge,32,32,1024,72.64,3800,5.28,4,0.66,0.66,302000,Ge,0.66,0.66,2.175438596,570,0.3837,1.52866242,0,1,0,0,0,0,0,0
https://www.nature.com/articles/s41377-024-01670-4,Al,13,Al,13,Ge,32,32,1024,72.64,3800,5.28,4,0.66,0.66,302000,Ge,0.66,0.66,2.137931034,580,0.3907,1.52866242,0,1,0,0,0,0,0,0
https://www.nature.com/articles/s41377-024-01670-4,Al,13,Al,13,Ge,32,32,1024,72.64,3800,5.28,4,0.66,0.66,302000,Ge,0.66,0.66,2.101694915,590,0.398,1.477707006,0,1,0,0,0,0,0,0
https://www.nature.com/articles/s41377-024-01670-4,Al,13,Al,13,Ge,32,32,1024,72.64,3800,5.28,4,0.66,0.66,302000,Ge,0.66,0.66,2.066666667,600,0.4061,1.477707006,0,1,0,0,0,0,0,0
https://www.nature.com/articles/s41377-024-01670-4,Al,13,Al,13,Ge,32,32,1024,72.64,3800,5.28,4,0.66,0.66,302000,Ge,0.66,0.66,2.032786885,610,0.414,1.426751592,0,1,0,0,0,0,0,0
https://www.nature.com/articles/s41377-024-01670-4,Al,13,Al,13,Ge,32,32,1024,72.64,3800,5.28,4,0.66,0.66,302000,Ge,0.66,0.66,2,620,0.4222,1.375796178,0,1,0,0,0,0,0,0
https://www.nature.com/articles/s41377-024-01670-4,Al,13,Al,13,Ge,32,32,1024,72.64,3800,5.28,4,0.66,0.66,302000,Ge,0.66,0.66,1.968253968,630,0.4304,1.324840764,0,1,0,0,0,0,0,0
https://www.nature.com/articles/s41377-024-01670-4,Al,13,Al,13,Ge,32,32,1024,72.64,3800,5.28,4,0.66,0.66,302000,Ge,0.66,0.66,1.9375,640,0.4381,1.222929936,0,1,0,0,0,0,0,0
https://www.nature.com/articles/s41377-024-01670-4,Al,13,Al,13,Ge,32,32,1024,72.64,3800,5.28,4,0.66,0.66,302000,Ge,0.66,0.66,1.907692308,650,0.4461,1.121019108,0,1,0,0,0,0,0,0
https://www.nature.com/articles/s41377-024-01670-4,Al,13,Al,13,Ge,32,32,1024,72.64,3800,5.28,4,0.66,0.66,302000,Ge,0.66,0.66,1.878787879,660,0.4541,0.968152866,0,1,0,0,0,0,0,0
https://www.nature.com/articles/s41377-024-01670-4,Al,13,Al,13,Ge,32,32,1024,72.64,3800,5.28,4,0.66,0.66,302000,Ge,0.66,0.66,1.850746269,670,0.4623,0.968152866,0,1,0,0,0,0,0,0
https://www.nature.com/articles/s41377-024-01670-4,Al,13,Al,13,Ge,32,32,1024,72.64,3800,5.28,4,0.66,0.66,302000,Ge,0.66,0.66,1.823529412,680,0.47,1.171974522,0,1,0,0,0,0,0,0
https://www.nature.com/articles/s41377-024-01670-4,Al,13,Al,13,Ge,32,32,1024,72.64,3800,5.28,4,0.66,0.66,302000,Ge,0.66,0.66,1.797101449,690,0.4779,1.27388535,0,1,0,0,0,0,0,0
https://www.nature.com/articles/s41377-024-01670-4,Al,13,Al,13,Ge,32,32,1024,72.64,3800,5.28,4,0.66,0.66,302000,Ge,0.66,0.66,1.771428571,700,0.4851,2.853503185,0,1,0,0,0,0,0,0
https://www.nature.com/articles/s41377-024-01670-4,Al,13,Al,13,Ge,32,32,1024,72.64,3800,5.28,4,0.66,0.66,302000,Ge,0.66,0.66,1.746478873,710,0.4921,4.636942675,0,1,0,0,0,0,0,0
https://www.nature.com/articles/s41377-024-01670-4,Al,13,Al,13,Ge,32,32,1024,72.64,3800,5.28,4,0.66,0.66,302000,Ge,0.66,0.66,1.722222222,720,0.5,4.840764331,0,1,0,0,0,0,0,0
https://www.nature.com/articles/s41377-024-01670-4,Al,13,Al,13,Ge,32,32,1024,72.64,3800,5.28,4,0.66,0.66,302000,Ge,0.66,0.66,1.698630137,730,0.5078,5.044585987,0,1,0,0,0,0,0,0
https://www.nature.com/articles/s41377-024-01670-4,Al,13,Al,13,Ge,32,32,1024,72.64,3800,5.28,4,0.66,0.66,302000,Ge,0.66,0.66,1.675675676,740,0.5155,5.095541401,0,1,0,0,0,0,0,0
https://www.nature.com/articles/s41377-024-01670-4,Al,13,Al,13,Ge,32,32,1024,72.64,3800,5.28,4,0.66,0.66,302000,Ge,0.66,0.66,1.653333333,750,0.5233,5.095541401,0,1,0,0,0,0,0,0
https://www.nature.com/articles/s41377-024-01670-4,Al,13,Al,13,Ge,32,32,1024,72.64,3800,5.28,4,0.66,0.66,302000,Ge,0.66,0.66,1.631578947,760,0.5311,5.095541401,0,1,0,0,0,0,0,0
https://www.nature.com/articles/s41377-024-01670-4,Al,13,Al,13,Ge,32,32,1024,72.64,3800,5.28,4,0.66,0.66,302000,Ge,0.66,0.66,1.61038961,770,0.5389,5.095541401,0,1,0,0,0,0,0,0
https://www.nature.com/articles/s41377-024-01670-4,Al,13,Al,13,Ge,32,32,1024,72.64,3800,5.28,4,0.66,0.66,302000,Ge,0.66,0.66,1.58974359,780,0.5467,5.095541401,0,1,0,0,0,0,0,0
https://www.nature.com/articles/s41377-024-01670-4,Al,13,Al,13,Ge,32,32,1024,72.64,3800,5.28,4,0.66,0.66,302000,Ge,0.66,0.66,1.569620253,790,0.5544,4.993630573,0,1,0,0,0,0,0,0
https://www.nature.com/articles/s41377-024-01670-4,Al,13,Al,13,Ge,32,32,1024,72.64,3800,5.28,4,0.66,0.66,302000,Ge,0.66,0.66,1.55,800,0.5622,4.942675159,0,1,0,0,0,0,0,0
https://www.nature.com/articles/s41377-024-01670-4,Al,13,Al,13,Ge,32,32,1024,72.64,3800,5.28,4,0.66,0.66,302000,Ge,0.66,0.66,1.530864198,810,0.5699,4.585987261,0,1,0,0,0,0,0,0
https://www.nature.com/articles/s41377-024-01670-4,Al,13,Al,13,Ge,32,32,1024,72.64,3800,5.28,4,0.66,0.66,302000,Ge,0.66,0.66,1.512195122,820,0.5776,4.382165605,0,1,0,0,0,0,0,0
https://www.nature.com/articles/s41377-024-01670-4,Al,13,Al,13,Ge,32,32,1024,72.64,3800,5.28,4,0.66,0.66,302000,Ge,0.66,0.66,1.493975904,830,0.5853,4.433121019,0,1,0,0,0,0,0,0
https://www.nature.com/articles/s41377-024-01670-4,Al,13,Al,13,Ge,32,32,1024,72.64,3800,5.28,4,0.66,0.66,302000,Ge,0.66,0.66,1.476190476,840,0.5931,4.636942675,0,1,0,0,0,0,0,0
https://www.nature.com/articles/s41377-024-01670-4,Al,13,Al,13,Ge,32,32,1024,72.64,3800,5.28,4,0.66,0.66,302000,Ge,0.66,0.66,1.458823529,850,0.6007,4.993630573,0,1,0,0,0,0,0,0
https://www.nature.com/articles/s41377-024-01670-4,Al,13,Al,13,Ge,32,32,1024,72.64,3800,5.28,4,0.66,0.66,302000,Ge,0.66,0.66,1.441860465,860,0.6085,5.605095541,0,1,0,0,0,0,0,0
https://www.nature.com/articles/s41377-024-01670-4,Al,13,Al,13,Ge,32,32,1024,72.64,3800,5.28,4,0.66,0.66,302000,Ge,0.66,0.66,1.425287356,870,0.6161,6.114649682,0,1,0,0,0,0,0,0
https://www.nature.com/articles/s41377-024-01670-4,Al,13,Al,13,Ge,32,32,1024,72.64,3800,5.28,4,0.66,0.66,302000,Ge,0.66,0.66,1.409090909,880,0.6238,7.133757962,0,1,0,0,0,0,0,0
https://www.nature.com/articles/s41377-024-01670-4,Al,13,Al,13,Ge,32,32,1024,72.64,3800,5.28,4,0.66,0.66,302000,Ge,0.66,0.66,1.393258427,890,0.6315,7.643312102,0,1,0,0,0,0,0,0
https://www.nature.com/articles/s41377-024-01670-4,Al,13,Al,13,Ge,32,32,1024,72.64,3800,5.28,4,0.66,0.66,302000,Ge,0.66,0.66,1.377777778,900,0.6393,8.662420382,0,1,0,0,0,0,0,0
https://www.nature.com/articles/s41377-024-01670-4,Al,13,Al,13,Ge,32,32,1024,72.64,3800,5.28,4,0.66,0.66,302000,Ge,0.66,0.66,1.370165746,905,0.6432,9.171974522,0,1,0,0,0,0,0,0
https://www.nature.com/articles/s41377-024-01670-4,Al,13,Al,13,Ge,32,32,1024,72.64,3800,5.28,4,0.66,0.66,302000,Ge,0.66,0.66,1.362637363,910,0.647,9.681528662,0,1,0,0,0,0,0,0
https://www.nature.com/articles/s41377-024-01670-4,Al,13,Al,13,Ge,32,32,1024,72.64,3800,5.28,4,0.66,0.66,302000,Ge,0.66,0.66,1.355191257,915,0.6509,10.1910828,0,1,0,0,0,0,0,0
https://www.nature.com/articles/s41377-024-01670-4,Al,13,Al,13,Ge,32,32,1024,72.64,3800,5.28,4,0.66,0.66,302000,Ge,0.66,0.66,1.347826087,920,0.6547,11.21019108,0,1,0,0,0,0,0,0
https://www.nature.com/articles/s41377-024-01670-4,Al,13,Al,13,Ge,32,32,1024,72.64,3800,5.28,4,0.66,0.66,302000,Ge,0.66,0.66,1.340540541,925,0.6585,11.71974522,0,1,0,0,0,0,0,0
https://www.nature.com/articles/s41377-024-01670-4,Al,13,Al,13,Ge,32,32,1024,72.64,3800,5.28,4,0.66,0.66,302000,Ge,0.66,0.66,1.333333333,930,0.6623,12.7388535,0,1,0,0,0,0,0,0
https://www.nature.com/articles/s41377-024-01670-4,Al,13,Al,13,Ge,32,32,1024,72.64,3800,5.28,4,0.66,0.66,302000,Ge,0.66,0.66,1.326203209,935,0.666,13.24840764,0,1,0,0,0,0,0,0
https://www.nature.com/articles/s41377-024-01670-4,Al,13,Al,13,Ge,32,32,1024,72.64,3800,5.28,4,0.66,0.66,302000,Ge,0.66,0.66,1.319148936,940,0.6698,13.75796178,0,1,0,0,0,0,0,0
https://www.nature.com/articles/s41377-024-01670-4,Al,13,Al,13,Ge,32,32,1024,72.64,3800,5.28,4,0.66,0.66,302000,Ge,0.66,0.66,1.312169312,945,0.6736,14.77707006,0,1,0,0,0,0,0,0
https://www.nature.com/articles/s41377-024-01670-4,Al,13,Al,13,Ge,32,32,1024,72.64,3800,5.28,4,0.66,0.66,302000,Ge,0.66,0.66,1.305263158,950,0.6776,15.2866242,0,1,0,0,0,0,0,0
https://www.nature.com/articles/s41377-024-01670-4,Al,13,Al,13,Ge,32,32,1024,72.64,3800,5.28,4,0.66,0.66,302000,Ge,0.66,0.66,1.298429319,955,0.6815,16.30573248,0,1,0,0,0,0,0,0
https://www.nature.com/articles/s41377-024-01670-4,Al,13,Al,13,Ge,32,32,1024,72.64,3800,5.28,4,0.66,0.66,302000,Ge,0.66,0.66,1.291666667,960,0.6855,16.81528662,0,1,0,0,0,0,0,0
https://www.nature.com/articles/s41377-024-01670-4,Al,13,Al,13,Ge,32,32,1024,72.64,3800,5.28,4,0.66,0.66,302000,Ge,0.66,0.66,1.284974093,965,0.6893,17.32484076,0,1,0,0,0,0,0,0
https://www.nature.com/articles/s41377-024-01670-4,Al,13,Al,13,Ge,32,32,1024,72.64,3800,5.28,4,0.66,0.66,302000,Ge,0.66,0.66,1.278350515,970,0.6932,17.8343949,0,1,0,0,0,0,0,0
https://www.nature.com/articles/s41377-024-01670-4,Al,13,Al,13,Ge,32,32,1024,72.64,3800,5.28,4,0.66,0.66,302000,Ge,0.66,0.66,1.271794872,975,0.697,18.34394904,0,1,0,0,0,0,0,0
https://www.nature.com/articles/s41377-024-01670-4,Al,13,Al,13,Ge,32,32,1024,72.64,3800,5.28,4,0.66,0.66,302000,Ge,0.66,0.66,1.265306122,980,0.7008,18.85350318,0,1,0,0,0,0,0,0
https://www.nature.com/articles/s41377-024-01670-4,Al,13,Al,13,Ge,32,32,1024,72.64,3800,5.28,4,0.66,0.66,302000,Ge,0.66,0.66,1.258883249,985,0.7047,19.36305732,0,1,0,0,0,0,0,0
https://www.nature.com/articles/s41377-024-01670-4,Al,13,Al,13,Ge,32,32,1024,72.64,3800,5.28,4,0.66,0.66,302000,Ge,0.66,0.66,1.252525253,990,0.7086,19.87261146,0,1,0,0,0,0,0,0
https://www.nature.com/articles/s41377-024-01670-4,Al,13,Al,13,Ge,32,32,1024,72.64,3800,5.28,4,0.66,0.66,302000,Ge,0.66,0.66,1.246231156,995,0.7124,19.87261146,0,1,0,0,0,0,0,0
https://www.nature.com/articles/s41377-024-01670-4,Al,13,Al,13,Ge,32,32,1024,72.64,3800,5.28,4,0.66,0.66,302000,Ge,0.66,0.66,1.24,1000,0.7163,20.38216561,0,1,0,0,0,0,0,0
https://www.nature.com/articles/s41377-024-01670-4,Al,13,Al,13,Ge,32,32,1024,72.64,3800,5.28,4,0.66,0.66,302000,Ge,0.66,0.66,1.233830846,1005,0.7208,20.89171975,0,1,0,0,0,0,0,0
https://www.nature.com/articles/s41377-024-01670-4,Al,13,Al,13,Ge,32,32,1024,72.64,3800,5.28,4,0.66,0.66,302000,Ge,0.66,0.66,1.227722772,1010,0.7244,20.89171975,0,1,0,0,0,0,0,0
https://www.nature.com/articles/s41377-024-01670-4,Al,13,Al,13,Ge,32,32,1024,72.64,3800,5.28,4,0.66,0.66,302000,Ge,0.66,0.66,1.221674877,1015,0.7279,21.40127389,0,1,0,0,0,0,0,0
https://www.nature.com/articles/s41377-024-01670-4,Al,13,Al,13,Ge,32,32,1024,72.64,3800,5.28,4,0.66,0.66,302000,Ge,0.66,0.66,1.215686275,1020,0.7312,21.40127389,0,1,0,0,0,0,0,0
https://www.nature.com/articles/s41377-024-01670-4,Al,13,Al,13,Ge,32,32,1024,72.64,3800,5.28,4,0.66,0.66,302000,Ge,0.66,0.66,1.209756098,1025,0.7349,21.91082803,0,1,0,0,0,0,0,0
https://www.nature.com/articles/s41377-024-01670-4,Al,13,Al,13,Ge,32,32,1024,72.64,3800,5.28,4,0.66,0.66,302000,Ge,0.66,0.66,1.203883495,1030,0.739,21.91082803,0,1,0,0,0,0,0,0
https://www.nature.com/articles/s41377-024-01670-4,Al,13,Al,13,Ge,32,32,1024,72.64,3800,5.28,4,0.66,0.66,302000,Ge,0.66,0.66,1.198067633,1035,0.7435,21.91082803,0,1,0,0,0,0,0,0
https://www.nature.com/articles/s41377-024-01670-4,Al,13,Al,13,Ge,32,32,1024,72.64,3800,5.28,4,0.66,0.66,302000,Ge,0.66,0.66,1.192307692,1040,0.7478,22.42038217,0,1,0,0,0,0,0,0
https://www.nature.com/articles/s41377-024-01670-4,Al,13,Al,13,Ge,32,32,1024,72.64,3800,5.28,4,0.66,0.66,302000,Ge,0.66,0.66,1.186602871,1045,0.7517,22.42038217,0,1,0,0,0,0,0,0
https://www.nature.com/articles/s41377-024-01670-4,Al,13,Al,13,Ge,32,32,1024,72.64,3800,5.28,4,0.66,0.66,302000,Ge,0.66,0.66,1.180952381,1050,0.7555,22.42038217,0,1,0,0,0,0,0,0
https://www.nature.com/articles/s41377-024-01670-4,Al,13,Al,13,Ge,32,32,1024,72.64,3800,5.28,4,0.66,0.66,302000,Ge,0.66,0.66,1.17535545,1055,0.7592,22.42038217,0,1,0,0,0,0,0,0
https://www.nature.com/articles/s41377-024-01670-4,Al,13,Al,13,Ge,32,32,1024,72.64,3800,5.28,4,0.66,0.66,302000,Ge,0.66,0.66,1.169811321,1060,0.7631,22.42038217,0,1,0,0,0,0,0,0
https://www.nature.com/articles/s41377-024-01670-4,Al,13,Al,13,Ge,32,32,1024,72.64,3800,5.28,4,0.66,0.66,302000,Ge,0.66,0.66,1.164319249,1065,0.7669,22.42038217,0,1,0,0,0,0,0,0
https://www.nature.com/articles/s41377-024-01670-4,Al,13,Al,13,Ge,32,32,1024,72.64,3800,5.28,4,0.66,0.66,302000,Ge,0.66,0.66,1.158878505,1070,0.7707,22.42038217,0,1,0,0,0,0,0,0
https://www.nature.com/articles/s41377-024-01670-4,Al,13,Al,13,Ge,32,32,1024,72.64,3800,5.28,4,0.66,0.66,302000,Ge,0.66,0.66,1.153488372,1075,0.7744,22.42038217,0,1,0,0,0,0,0,0
https://www.nature.com/articles/s41377-024-01670-4,Al,13,Al,13,Ge,32,32,1024,72.64,3800,5.28,4,0.66,0.66,302000,Ge,0.66,0.66,1.148148148,1080,0.7782,22.42038217,0,1,0,0,0,0,0,0
https://www.nature.com/articles/s41377-024-01670-4,Al,13,Al,13,Ge,32,32,1024,72.64,3800,5.28,4,0.66,0.66,302000,Ge,0.66,0.66,1.142857143,1085,0.782,22.42038217,0,1,0,0,0,0,0,0
https://www.nature.com/articles/s41377-024-01670-4,Al,13,Al,13,Ge,32,32,1024,72.64,3800,5.28,4,0.66,0.66,302000,Ge,0.66,0.66,1.137614679,1090,0.7858,22.42038217,0,1,0,0,0,0,0,0
https://www.nature.com/articles/s41377-024-01670-4,Al,13,Al,13,Ge,32,32,1024,72.64,3800,5.28,4,0.66,0.66,302000,Ge,0.66,0.66,1.132420091,1095,0.7896,22.42038217,0,1,0,0,0,0,0,0
https://www.nature.com/articles/s41377-024-01670-4,Al,13,Al,13,Ge,32,32,1024,72.64,3800,5.28,4,0.66,0.66,302000,Ge,0.66,0.66,1.127272727,1100,0.7934,22.42038217,0,1,0,0,0,0,0,0
https://www.nature.com/articles/s41377-024-01670-4,Al,13,Al,13,Ge,32,32,1024,72.64,3800,5.28,4,0.66,0.66,302000,Ge,0.66,0.66,1.122171946,1105,0.7972,22.42038217,0,1,0,0,0,0,0,0
https://www.nature.com/articles/s41377-024-01670-4,Al,13,Al,13,Ge,32,32,1024,72.64,3800,5.28,4,0.66,0.66,302000,Ge,0.66,0.66,1.117117117,1110,0.8013,21.91082803,0,1,0,0,0,0,0,0
https://www.nature.com/articles/s41377-024-01670-4,Al,13,Al,13,Ge,32,32,1024,72.64,3800,5.28,4,0.66,0.66,302000,Ge,0.66,0.66,1.112107623,1115,0.8054,21.91082803,0,1,0,0,0,0,0,0
https://www.nature.com/articles/s41377-024-01670-4,Al,13,Al,13,Ge,32,32,1024,72.64,3800,5.28,4,0.66,0.66,302000,Ge,0.66,0.66,1.107142857,1120,0.8094,21.40127389,0,1,0,0,0,0,0,0
https://www.nature.com/articles/s41377-024-01670-4,Al,13,Al,13,Ge,32,32,1024,72.64,3800,5.28,4,0.66,0.66,302000,Ge,0.66,0.66,1.102222222,1125,0.8133,21.40127389,0,1,0,0,0,0,0,0
https://www.nature.com/articles/s41377-024-01670-4,Al,13,Al,13,Ge,32,32,1024,72.64,3800,5.28,4,0.66,0.66,302000,Ge,0.66,0.66,1.097345133,1130,0.8172,21.40127389,0,1,0,0,0,0,0,0
https://www.nature.com/articles/s41377-024-01670-4,Al,13,Al,13,Ge,32,32,1024,72.64,3800,5.28,4,0.66,0.66,302000,Ge,0.66,0.66,1.092511013,1135,0.8211,20.89171975,0,1,0,0,0,0,0,0
https://www.nature.com/articles/s41377-024-01670-4,Al,13,Al,13,Ge,32,32,1024,72.64,3800,5.28,4,0.66,0.66,302000,Ge,0.66,0.66,1.087719298,1140,0.8252,20.89171975,0,1,0,0,0,0,0,0
https://www.nature.com/articles/s41377-024-01670-4,Al,13,Al,13,Ge,32,32,1024,72.64,3800,5.28,4,0.66,0.66,302000,Ge,0.66,0.66,1.082969432,1145,0.8292,20.89171975,0,1,0,0,0,0,0,0
https://www.nature.com/articles/s41377-024-01670-4,Al,13,Al,13,Ge,32,32,1024,72.64,3800,5.28,4,0.66,0.66,302000,Ge,0.66,0.66,1.07826087,1150,0.8333,20.89171975,0,1,0,0,0,0,0,0
https://www.nature.com/articles/s41377-024-01670-4,Al,13,Al,13,Ge,32,32,1024,72.64,3800,5.28,4,0.66,0.66,302000,Ge,0.66,0.66,1.073593074,1155,0.8372,20.89171975,0,1,0,0,0,0,0,0
https://www.nature.com/articles/s41377-024-01670-4,Al,13,Al,13,Ge,32,32,1024,72.64,3800,5.28,4,0.66,0.66,302000,Ge,0.66,0.66,1.068965517,1160,0.8413,19.87261146,0,1,0,0,0,0,0,0
https://www.nature.com/articles/s41377-024-01670-4,Al,13,Al,13,Ge,32,32,1024,72.64,3800,5.28,4,0.66,0.66,302000,Ge,0.66,0.66,1.064377682,1165,0.8452,19.87261146,0,1,0,0,0,0,0,0
https://www.nature.com/articles/s41377-024-01670-4,Al,13,Al,13,Ge,32,32,1024,72.64,3800,5.28,4,0.66,0.66,302000,Ge,0.66,0.66,1.05982906,1170,0.8491,19.87261146,0,1,0,0,0,0,0,0
https://www.nature.com/articles/s41377-024-01670-4,Al,13,Al,13,Ge,32,32,1024,72.64,3800,5.28,4,0.66,0.66,302000,Ge,0.66,0.66,1.055319149,1175,0.8528,19.87261146,0,1,0,0,0,0,0,0
https://www.nature.com/articles/s41377-024-01670-4,Al,13,Al,13,Ge,32,32,1024,72.64,3800,5.28,4,0.66,0.66,302000,Ge,0.66,0.66,1.050847458,1180,0.8565,19.87261146,0,1,0,0,0,0,0,0
https://www.nature.com/articles/s41377-024-01670-4,Al,13,Al,13,Ge,32,32,1024,72.64,3800,5.28,4,0.66,0.66,302000,Ge,0.66,0.66,1.046413502,1185,0.8602,19.87261146,0,1,0,0,0,0,0,0
https://www.nature.com/articles/s41377-024-01670-4,Al,13,Al,13,Ge,32,32,1024,72.64,3800,5.28,4,0.66,0.66,302000,Ge,0.66,0.66,1.042016807,1190,0.8638,19.87261146,0,1,0,0,0,0,0,0
https://www.nature.com/articles/s41377-024-01670-4,Al,13,Al,13,Ge,32,32,1024,72.64,3800,5.28,4,0.66,0.66,302000,Ge,0.66,0.66,1.037656904,1195,0.8675,19.87261146,0,1,0,0,0,0,0,0
https://www.nature.com/articles/s41377-024-01670-4,Al,13,Al,13,Ge,32,32,1024,72.64,3800,5.28,4,0.66,0.66,302000,Ge,0.66,0.66,1.033333333,1200,0.8713,19.87261146,0,1,0,0,0,0,0,0
https://www.nature.com/articles/s41377-024-01670-4,Al,13,Al,13,Ge,32,32,1024,72.64,3800,5.28,4,0.66,0.66,302000,Ge,0.66,0.66,1.029045643,1205,0.8753,19.36305732,0,1,0,0,0,0,0,0
https://www.nature.com/articles/s41377-024-01670-4,Al,13,Al,13,Ge,32,32,1024,72.64,3800,5.28,4,0.66,0.66,302000,Ge,0.66,0.66,1.024793388,1210,0.8793,19.36305732,0,1,0,0,0,0,0,0
https://www.nature.com/articles/s41377-024-01670-4,Al,13,Al,13,Ge,32,32,1024,72.64,3800,5.28,4,0.66,0.66,302000,Ge,0.66,0.66,1.020576132,1215,0.8835,19.36305732,0,1,0,0,0,0,0,0
https://www.nature.com/articles/s41377-024-01670-4,Al,13,Al,13,Ge,32,32,1024,72.64,3800,5.28,4,0.66,0.66,302000,Ge,0.66,0.66,1.016393443,1220,0.8875,18.85350318,0,1,0,0,0,0,0,0
https://www.nature.com/articles/s41377-024-01670-4,Al,13,Al,13,Ge,32,32,1024,72.64,3800,5.28,4,0.66,0.66,302000,Ge,0.66,0.66,1.008130081,1230,0.8956,18.85350318,0,1,0,0,0,0,0,0
https://www.nature.com/articles/s41377-024-01670-4,Al,13,Al,13,Ge,32,32,1024,72.64,3800,5.28,4,0.66,0.66,302000,Ge,0.66,0.66,1,1240,0.9033,18.85350318,0,1,0,0,0,0,0,0
https://www.nature.com/articles/s41377-024-01670-4,Al,13,Al,13,Ge,32,32,1024,72.64,3800,5.28,4,0.66,0.66,302000,Ge,0.66,0.66,0.992,1250,0.9109,18.34394904,0,1,0,0,0,0,0,0
https://www.nature.com/articles/s41377-024-01670-4,Al,13,Al,13,Ge,32,32,1024,72.64,3800,5.28,4,0.66,0.66,302000,Ge,0.66,0.66,0.984126984,1260,0.9188,17.8343949,0,1,0,0,0,0,0,0
https://www.nature.com/articles/s41377-024-01670-4,Al,13,Al,13,Ge,32,32,1024,72.64,3800,5.28,4,0.66,0.66,302000,Ge,0.66,0.66,0.976377953,1270,0.9267,17.8343949,0,1,0,0,0,0,0,0
https://www.nature.com/articles/s41377-024-01670-4,Al,13,Al,13,Ge,32,32,1024,72.64,3800,5.28,4,0.66,0.66,302000,Ge,0.66,0.66,0.96875,1280,0.9344,17.32484076,0,1,0,0,0,0,0,0
https://www.nature.com/articles/s41377-024-01670-4,Al,13,Al,13,Ge,32,32,1024,72.64,3800,5.28,4,0.66,0.66,302000,Ge,0.66,0.66,0.96124031,1290,0.9418,16.81528662,0,1,0,0,0,0,0,0
https://www.nature.com/articles/s41377-024-01670-4,Al,13,Al,13,Ge,32,32,1024,72.64,3800,5.28,4,0.66,0.66,302000,Ge,0.66,0.66,0.953846154,1300,0.9497,16.81528662,0,1,0,0,0,0,0,0
https://www.nature.com/articles/s41377-024-01670-4,Al,13,Al,13,Ge,32,32,1024,72.64,3800,5.28,4,0.66,0.66,302000,Ge,0.66,0.66,0.946564885,1310,0.9584,16.30573248,0,1,0,0,0,0,0,0
https://www.nature.com/articles/s41377-024-01670-4,Al,13,Al,13,Ge,32,32,1024,72.64,3800,5.28,4,0.66,0.66,302000,Ge,0.66,0.66,0.939393939,1320,0.9665,15.79617834,0,1,0,0,0,0,0,0
https://www.nature.com/articles/s41377-024-01670-4,Al,13,Al,13,Ge,32,32,1024,72.64,3800,5.28,4,0.66,0.66,302000,Ge,0.66,0.66,0.932330827,1330,0.9738,18.34394904,0,1,0,0,0,0,0,0
https://www.nature.com/articles/s41377-024-01670-4,Al,13,Al,13,Ge,32,32,1024,72.64,3800,5.28,4,0.66,0.66,302000,Ge,0.66,0.66,0.925373134,1340,0.9811,19.87261146,0,1,0,0,0,0,0,0
https://www.nature.com/articles/s41377-024-01670-4,Al,13,Al,13,Ge,32,32,1024,72.64,3800,5.28,4,0.66,0.66,302000,Ge,0.66,0.66,0.918518519,1350,0.9884,18.85350318,0,1,0,0,0,0,0,0
https://www.nature.com/articles/s41377-024-01670-4,Al,13,Al,13,Ge,32,32,1024,72.64,3800,5.28,4,0.66,0.66,302000,Ge,0.66,0.66,0.911764706,1360,0.996,16.81528662,0,1,0,0,0,0,0,0
https://www.nature.com/articles/s41377-024-01670-4,Al,13,Al,13,Ge,32,32,1024,72.64,3800,5.28,4,0.66,0.66,302000,Ge,0.66,0.66,0.905109489,1370,1.0036,16.81528662,0,1,0,0,0,0,0,0
https://www.nature.com/articles/s41377-024-01670-4,Al,13,Al,13,Ge,32,32,1024,72.64,3800,5.28,4,0.66,0.66,302000,Ge,0.66,0.66,0.898550725,1380,1.0121,15.2866242,0,1,0,0,0,0,0,0
https://www.nature.com/articles/s41377-024-01670-4,Al,13,Al,13,Ge,32,32,1024,72.64,3800,5.28,4,0.66,0.66,302000,Ge,0.66,0.66,0.892086331,1390,1.0208,15.2866242,0,1,0,0,0,0,0,0
https://www.nature.com/articles/s41377-024-01670-4,Al,13,Al,13,Ge,32,32,1024,72.64,3800,5.28,4,0.66,0.66,302000,Ge,0.66,0.66,0.885714286,1400,1.0288,16.81528662,0,1,0,0,0,0,0,0
https://www.nature.com/articles/s41377-024-01670-4,Al,13,Al,13,Ge,32,32,1024,72.64,3800,5.28,4,0.66,0.66,302000,Ge,0.66,0.66,0.879432624,1410,1.0356,20.89171975,0,1,0,0,0,0,0,0
https://www.nature.com/articles/s41377-024-01670-4,Al,13,Al,13,Ge,32,32,1024,72.64,3800,5.28,4,0.66,0.66,302000,Ge,0.66,0.66,0.873239437,1420,1.0426,21.91082803,0,1,0,0,0,0,0,0
https://www.nature.com/articles/s41377-024-01670-4,Al,13,Al,13,Ge,32,32,1024,72.64,3800,5.28,4,0.66,0.66,302000,Ge,0.66,0.66,0.867132867,1430,1.0503,23.43949045,0,1,0,0,0,0,0,0
https://www.nature.com/articles/s41377-024-01670-4,Al,13,Al,13,Ge,32,32,1024,72.64,3800,5.28,4,0.66,0.66,302000,Ge,0.66,0.66,0.861111111,1440,1.0584,24.45859873,0,1,0,0,0,0,0,0
https://www.nature.com/articles/s41377-024-01670-4,Al,13,Al,13,Ge,32,32,1024,72.64,3800,5.28,4,0.66,0.66,302000,Ge,0.66,0.66,0.855172414,1450,1.0667,25.47770701,0,1,0,0,0,0,0,0
https://www.nature.com/articles/s41377-024-01670-4,Al,13,Al,13,Ge,32,32,1024,72.64,3800,5.28,4,0.66,0.66,302000,Ge,0.66,0.66,0.849315068,1460,1.0741,25.98726115,0,1,0,0,0,0,0,0
https://www.nature.com/articles/s41377-024-01670-4,Al,13,Al,13,Ge,32,32,1024,72.64,3800,5.28,4,0.66,0.66,302000,Ge,0.66,0.66,0.843537415,1470,1.0814,27.00636943,0,1,0,0,0,0,0,0
https://www.nature.com/articles/s41377-024-01670-4,Al,13,Al,13,Ge,32,32,1024,72.64,3800,5.28,4,0.66,0.66,302000,Ge,0.66,0.66,0.837837838,1480,1.0897,28.02547771,0,1,0,0,0,0,0,0
https://www.nature.com/articles/s41377-024-01670-4,Al,13,Al,13,Ge,32,32,1024,72.64,3800,5.28,4,0.66,0.66,302000,Ge,0.66,0.66,0.832214765,1490,1.0985,28.53503185,0,1,0,0,0,0,0,0
https://www.nature.com/articles/s41377-024-01670-4,Al,13,Al,13,Ge,32,32,1024,72.64,3800,5.28,4,0.66,0.66,302000,Ge,0.66,0.66,0.826666667,1500,1.106,29.55414013,0,1,0,0,0,0,0,0
https://www.nature.com/articles/s41377-024-01670-4,Al,13,Al,13,Ge,32,32,1024,72.64,3800,5.28,4,0.66,0.66,302000,Ge,0.66,0.66,0.821192053,1510,1.1124,30.57324841,0,1,0,0,0,0,0,0
https://www.nature.com/articles/s41377-024-01670-4,Al,13,Al,13,Ge,32,32,1024,72.64,3800,5.28,4,0.66,0.66,302000,Ge,0.66,0.66,0.815789474,1520,1.12,31.08280255,0,1,0,0,0,0,0,0
https://www.nature.com/articles/s41377-024-01670-4,Al,13,Al,13,Ge,32,32,1024,72.64,3800,5.28,4,0.66,0.66,302000,Ge,0.66,0.66,0.810457516,1530,1.1292,31.59235669,0,1,0,0,0,0,0,0
https://www.nature.com/articles/s41377-024-01670-4,Al,13,Al,13,Ge,32,32,1024,72.64,3800,5.28,4,0.66,0.66,302000,Ge,0.66,0.66,0.80781759,1535,1.1338,32.10191083,0,1,0,0,0,0,0,0
https://www.nature.com/articles/s41377-024-01670-4,Al,13,Al,13,Ge,32,32,1024,72.64,3800,5.28,4,0.66,0.66,302000,Ge,0.66,0.66,0.805194805,1540,1.1383,32.61146497,0,1,0,0,0,0,0,0
https://www.nature.com/articles/s41377-024-01670-4,Al,13,Al,13,Ge,32,32,1024,72.64,3800,5.28,4,0.66,0.66,302000,Ge,0.66,0.66,0.802588997,1545,1.1423,32.61146497,0,1,0,0,0,0,0,0
https://www.nature.com/articles/s41377-024-01670-4,Al,13,Al,13,Ge,32,32,1024,72.64,3800,5.28,4,0.66,0.66,302000,Ge,0.66,0.66,0.8,1550,1.1461,33.12101911,0,1,0,0,0,0,0,0
https://www.nature.com/articles/s41377-024-01670-4,Al,13,Al,13,Ge,32,32,1024,72.64,3800,5.28,4,0.66,0.66,302000,Ge,0.66,0.66,0.797427653,1555,1.1493,33.12101911,0,1,0,0,0,0,0,0
https://www.nature.com/articles/s41377-024-01670-4,Al,13,Al,13,Ge,32,32,1024,72.64,3800,5.28,4,0.66,0.66,302000,Ge,0.66,0.66,0.794871795,1560,1.1531,33.63057325,0,1,0,0,0,0,0,0
https://www.nature.com/articles/s41377-024-01670-4,Al,13,Al,13,Ge,32,32,1024,72.64,3800,5.28,4,0.66,0.66,302000,Ge,0.66,0.66,0.792332268,1565,1.1559,34.14012739,0,1,0,0,0,0,0,0
https://www.nature.com/articles/s41377-024-01670-4,Al,13,Al,13,Ge,32,32,1024,72.64,3800,5.28,4,0.66,0.66,302000,Ge,0.66,0.66,0.789808917,1570,1.1595,34.14012739,0,1,0,0,0,0,0,0
https://www.nature.com/articles/s41377-024-01670-4,Al,13,Al,13,Ge,32,32,1024,72.64,3800,5.28,4,0.66,0.66,302000,Ge,0.66,0.66,0.787301587,1575,1.1627,34.64968153,0,1,0,0,0,0,0,0
https://www.nature.com/articles/s41377-024-01670-4,Al,13,Al,13,Ge,32,32,1024,72.64,3800,5.28,4,0.66,0.66,302000,Ge,0.66,0.66,0.784810127,1580,1.1659,34.64968153,0,1,0,0,0,0,0,0
https://www.nature.com/articles/s41377-024-01670-4,Al,13,Al,13,Ge,32,32,1024,72.64,3800,5.28,4,0.66,0.66,302000,Ge,0.66,0.66,0.782334385,1585,1.1687,35.15923567,0,1,0,0,0,0,0,0
https://www.nature.com/articles/s41377-024-01670-4,Al,13,Al,13,Ge,32,32,1024,72.64,3800,5.28,4,0.66,0.66,302000,Ge,0.66,0.66,0.779874214,1590,1.1717,35.15923567,0,1,0,0,0,0,0,0
https://www.nature.com/articles/s41377-024-01670-4,Al,13,Al,13,Ge,32,32,1024,72.64,3800,5.28,4,0.66,0.66,302000,Ge,0.66,0.66,0.777429467,1595,1.174,35.15923567,0,1,0,0,0,0,0,0
https://www.nature.com/articles/s41377-024-01670-4,Al,13,Al,13,Ge,32,32,1024,72.64,3800,5.28,4,0.66,0.66,302000,Ge,0.66,0.66,0.775,1600,1.1763,35.66878981,0,1,0,0,0,0,0,0
https://www.nature.com/articles/s41377-024-01670-4,Al,13,Al,13,Ge,32,32,1024,72.64,3800,5.28,4,0.66,0.66,302000,Ge,0.66,0.66,0.77258567,1605,1.1784,35.66878981,0,1,0,0,0,0,0,0
https://www.nature.com/articles/s41377-024-01670-4,Al,13,Al,13,Ge,32,32,1024,72.64,3800,5.28,4,0.66,0.66,302000,Ge,0.66,0.66,0.770186335,1610,1.1799,35.66878981,0,1,0,0,0,0,0,0
https://www.nature.com/articles/s41377-024-01670-4,Al,13,Al,13,Ge,32,32,1024,72.64,3800,5.28,4,0.66,0.66,302000,Ge,0.66,0.66,0.767801858,1615,1.181,35.66878981,0,1,0,0,0,0,0,0
https://www.nature.com/articles/s41377-024-01670-4,Al,13,Al,13,Ge,32,32,1024,72.64,3800,5.28,4,0.66,0.66,302000,Ge,0.66,0.66,0.765432099,1620,1.1817,35.66878981,0,1,0,0,0,0,0,0
https://www.nature.com/articles/s41377-024-01670-4,Al,13,Al,13,Ge,32,32,1024,72.64,3800,5.28,4,0.66,0.66,302000,Ge,0.66,0.66,0.763076923,1625,1.1825,36.17834395,0,1,0,0,0,0,0,0
https://www.nature.com/articles/s41377-024-01670-4,Al,13,Al,13,Ge,32,32,1024,72.64,3800,5.28,4,0.66,0.66,302000,Ge,0.66,0.66,0.760736196,1630,1.1833,36.17834395,0,1,0,0,0,0,0,0
https://www.nature.com/articles/s41377-024-01670-4,Al,13,Al,13,Ge,32,32,1024,72.64,3800,5.28,4,0.66,0.66,302000,Ge,0.66,0.66,0.758409786,1635,1.1843,36.17834395,0,1,0,0,0,0,0,0
https://www.nature.com/articles/s41377-024-01670-4,Al,13,Al,13,Ge,32,32,1024,72.64,3800,5.28,4,0.66,0.66,302000,Ge,0.66,0.66,0.756097561,1640,1.1852,36.17834395,0,1,0,0,0,0,0,0
https://www.nature.com/articles/s41377-024-01670-4,Al,13,Al,13,Ge,32,32,1024,72.64,3800,5.28,4,0.66,0.66,302000,Ge,0.66,0.66,0.753799392,1645,1.186,36.17834395,0,1,0,0,0,0,0,0
https://www.nature.com/articles/s41377-024-01670-4,Al,13,Al,13,Ge,32,32,1024,72.64,3800,5.28,4,0.66,0.66,302000,Ge,0.66,0.66,0.751515152,1650,1.1859,36.17834395,0,1,0,0,0,0,0,0
https://www.nature.com/articles/s41377-024-01670-4,Al,13,Al,13,Ge,32,32,1024,72.64,3800,5.28,4,0.66,0.66,302000,Ge,0.66,0.66,0.749244713,1655,1.1852,36.17834395,0,1,0,0,0,0,0,0
https://www.nature.com/articles/s41377-024-01670-4,Al,13,Al,13,Ge,32,32,1024,72.64,3800,5.28,4,0.66,0.66,302000,Ge,0.66,0.66,0.746987952,1660,1.1848,36.17834395,0,1,0,0,0,0,0,0
https://www.nature.com/articles/s41377-024-01670-4,Al,13,Al,13,Ge,32,32,1024,72.64,3800,5.28,4,0.66,0.66,302000,Ge,0.66,0.66,0.744744745,1665,1.1843,36.68789809,0,1,0,0,0,0,0,0
https://www.nature.com/articles/s41377-024-01670-4,Al,13,Al,13,Ge,32,32,1024,72.64,3800,5.28,4,0.66,0.66,302000,Ge,0.66,0.66,0.74251497,1670,1.1841,36.68789809,0,1,0,0,0,0,0,0
https://www.nature.com/articles/s41377-024-01670-4,Al,13,Al,13,Ge,32,32,1024,72.64,3800,5.28,4,0.66,0.66,302000,Ge,0.66,0.66,0.740298507,1675,1.1827,36.68789809,0,1,0,0,0,0,0,0
https://www.nature.com/articles/s41377-024-01670-4,Al,13,Al,13,Ge,32,32,1024,72.64,3800,5.28,4,0.66,0.66,302000,Ge,0.66,0.66,0.738095238,1680,1.182,36.68789809,0,1,0,0,0,0,0,0
https://www.nature.com/articles/s41377-024-01670-4,Al,13,Al,13,Ge,32,32,1024,72.64,3800,5.28,4,0.66,0.66,302000,Ge,0.66,0.66,0.735905045,1685,1.18,36.68789809,0,1,0,0,0,0,0,0
https://www.nature.com/articles/s41377-024-01670-4,Al,13,Al,13,Ge,32,32,1024,72.64,3800,5.28,4,0.66,0.66,302000,Ge,0.66,0.66,0.733727811,1690,1.179,36.68789809,0,1,0,0,0,0,0,0
https://www.nature.com/articles/s41377-024-01670-4,Al,13,Al,13,Ge,32,32,1024,72.64,3800,5.28,4,0.66,0.66,302000,Ge,0.66,0.66,0.731563422,1695,1.176,36.68789809,0,1,0,0,0,0,0,0
https://www.nature.com/articles/s41377-024-01670-4,Al,13,Al,13,Ge,32,32,1024,72.64,3800,5.28,4,0.66,0.66,302000,Ge,0.66,0.66,0.729411765,1700,1.173,36.17834395,0,1,0,0,0,0,0,0
https://www.nature.com/articles/s41377-024-01670-4,Al,13,Al,13,Ge,32,32,1024,72.64,3800,5.28,4,0.66,0.66,302000,Ge,0.66,0.66,0.727272727,1705,1.171,36.17834395,0,1,0,0,0,0,0,0
https://www.nature.com/articles/s41377-024-01670-4,Al,13,Al,13,Ge,32,32,1024,72.64,3800,5.28,4,0.66,0.66,302000,Ge,0.66,0.66,0.725146199,1710,1.168,36.17834395,0,1,0,0,0,0,0,0
https://www.nature.com/articles/s41377-024-01670-4,Al,13,Al,13,Ge,32,32,1024,72.64,3800,5.28,4,0.66,0.66,302000,Ge,0.66,0.66,0.720930233,1720,1.16,36.17834395,0,1,0,0,0,0,0,0
https://www.nature.com/articles/s41377-024-01670-4,Al,13,Al,13,Ge,32,32,1024,72.64,3800,5.28,4,0.66,0.66,302000,Ge,0.66,0.66,0.716763006,1730,1.15,36.17834395,0,1,0,0,0,0,0,0
https://www.nature.com/articles/s41377-024-01670-4,Al,13,Al,13,Ge,32,32,1024,72.64,3800,5.28,4,0.66,0.66,302000,Ge,0.66,0.66,0.712643678,1740,1.138,35.66878981,0,1,0,0,0,0,0,0
https://www.nature.com/articles/s41377-024-01670-4,Al,13,Al,13,Ge,32,32,1024,72.64,3800,5.28,4,0.66,0.66,302000,Ge,0.66,0.66,0.708571429,1750,1.123,35.66878981,0,1,0,0,0,0,0,0
https://www.nature.com/articles/s41377-024-01670-4,Al,13,Al,13,Ge,32,32,1024,72.64,3800,5.28,4,0.66,0.66,302000,Ge,0.66,0.66,0.704545455,1760,1.104,35.15923567,0,1,0,0,0,0,0,0
https://www.nature.com/articles/s41377-024-01670-4,Al,13,Al,13,Ge,32,32,1024,72.64,3800,5.28,4,0.66,0.66,302000,Ge,0.66,0.66,0.700564972,1770,1.081,34.64968153,0,1,0,0,0,0,0,0
https://www.nature.com/articles/s41377-024-01670-4,Al,13,Al,13,Ge,32,32,1024,72.64,3800,5.28,4,0.66,0.66,302000,Ge,0.66,0.66,0.696629213,1780,1.053,33.63057325,0,1,0,0,0,0,0,0
https://www.nature.com/articles/s41377-024-01670-4,Al,13,Al,13,Ge,32,32,1024,72.64,3800,5.28,4,0.66,0.66,302000,Ge,0.66,0.66,0.69273743,1790,1.016,32.61146497,0,1,0,0,0,0,0,0
https://www.nature.com/articles/s41377-024-01670-4,Al,13,Al,13,Ge,32,32,1024,72.64,3800,5.28,4,0.66,0.66,302000,Ge,0.66,0.66,0.688888889,1800,0.96,31.59235669,0,1,0,0,0,0,0,0
https://www.nature.com/articles/s41377-024-01670-4,Al,13,Al,13,Ge,32,32,1024,72.64,3800,5.28,4,0.66,0.66,302000,Ge,0.66,0.66,0.685082873,1810,0.905,31.59235669,0,1,0,0,0,0,0,0
https://www.nature.com/articles/s41377-024-01670-4,Al,13,Al,13,Ge,32,32,1024,72.64,3800,5.28,4,0.66,0.66,302000,Ge,0.66,0.66,0.681318681,1820,0.856,31.08280255,0,1,0,0,0,0,0,0
https://www.nature.com/articles/s41377-024-01670-4,Al,13,Al,13,Ge,32,32,1024,72.64,3800,5.28,4,0.66,0.66,302000,Ge,0.66,0.66,0.677595628,1830,0.8,30.57324841,0,1,0,0,0,0,0,0
https://www.nature.com/articles/s41377-024-01670-4,Al,13,Al,13,Ge,32,32,1024,72.64,3800,5.28,4,0.66,0.66,302000,Ge,0.66,0.66,0.673913043,1840,0.74,29.55414013,0,1,0,0,0,0,0,0
https://www.nature.com/articles/s41377-024-01670-4,Al,13,Al,13,Ge,32,32,1024,72.64,3800,5.28,4,0.66,0.66,302000,Ge,0.66,0.66,0.67027027,1850,0.676,30.57324841,0,1,0,0,0,0,0,0
https://www.nature.com/articles/s41377-024-01670-4,Al,13,Al,13,Ge,32,32,1024,72.64,3800,5.28,4,0.66,0.66,302000,Ge,0.66,0.66,0.666666667,1860,0.615,31.08280255,0,1,0,0,0,0,0,0
https://www.nature.com/articles/s41377-024-01670-4,Al,13,Al,13,Ge,32,32,1024,72.64,3800,5.28,4,0.66,0.66,302000,Ge,0.66,0.66,0.663101604,1870,0.553,29.55414013,0,1,0,0,0,0,0,0
https://www.nature.com/articles/s41377-024-01670-4,Al,13,Al,13,Ge,32,32,1024,72.64,3800,5.28,4,0.66,0.66,302000,Ge,0.66,0.66,0.659574468,1880,0.492,31.08280255,0,1,0,0,0,0,0,0
https://www.nature.com/articles/s41377-024-01670-4,Al,13,Al,13,Ge,32,32,1024,72.64,3800,5.28,4,0.66,0.66,302000,Ge,0.66,0.66,0.656084656,1890,0.432,31.59235669,0,1,0,0,0,0,0,0
https://doi.org/10.1063/1.117016,PtSi,92,PtSi,92,PtSi,92,46,8464,223.17,168,12.28,7,0.25,0.43,7,Si,1.12,0.61,10.33333333,120,0.018,250,0,0,0,0,1,0,0,0
https://doi.org/10.1063/1.117016,PtSi,92,PtSi,92,PtSi,92,46,8464,223.17,168,12.28,7,0.25,0.43,7,Si,1.12,0.61,9.92,125,0.020029802,250,0,0,0,0,1,0,0,0
https://doi.org/10.1063/1.117016,PtSi,92,PtSi,92,PtSi,92,46,8464,223.17,168,12.28,7,0.25,0.43,7,Si,1.12,0.61,9.538461538,130,0.021674504,250,0,0,0,0,1,0,0,0
https://doi.org/10.1063/1.117016,PtSi,92,PtSi,92,PtSi,92,46,8464,223.17,168,12.28,7,0.25,0.43,7,Si,1.12,0.61,9.185185185,135,0.022963991,250,0,0,0,0,1,0,0,0
https://doi.org/10.1063/1.117016,PtSi,92,PtSi,92,PtSi,92,46,8464,223.17,168,12.28,7,0.25,0.43,7,Si,1.12,0.61,8.857142857,140,0.023928146,250,0,0,0,0,1,0,0,0
https://doi.org/10.1063/1.117016,PtSi,92,PtSi,92,PtSi,92,46,8464,223.17,168,12.28,7,0.25,0.43,7,Si,1.12,0.61,8.551724138,145,0.024596855,250,0,0,0,0,1,0,0,0
https://doi.org/10.1063/1.117016,PtSi,92,PtSi,92,PtSi,92,46,8464,223.17,168,12.28,7,0.25,0.43,7,Si,1.12,0.61,8.266666667,150,0.025,250,0,0,0,0,1,0,0,0
https://doi.org/10.1063/1.117016,PtSi,92,PtSi,92,PtSi,92,46,8464,223.17,168,12.28,7,0.25,0.43,7,Si,1.12,0.61,8,155,0.025167466,250,0,0,0,0,1,0,0,0
https://doi.org/10.1063/1.117016,PtSi,92,PtSi,92,PtSi,92,46,8464,223.17,168,12.28,7,0.25,0.43,7,Si,1.12,0.61,7.75,160,0.025129138,250,0,0,0,0,1,0,0,0
https://doi.org/10.1063/1.117016,PtSi,92,PtSi,92,PtSi,92,46,8464,223.17,168,12.28,7,0.25,0.43,7,Si,1.12,0.61,7.515151515,165,0.024914899,250,0,0,0,0,1,0,0,0
https://doi.org/10.1063/1.117016,PtSi,92,PtSi,92,PtSi,92,46,8464,223.17,168,12.28,7,0.25,0.43,7,Si,1.12,0.61,7.294117647,170,0.024554634,250,0,0,0,0,1,0,0,0
https://doi.org/10.1063/1.117016,PtSi,92,PtSi,92,PtSi,92,46,8464,223.17,168,12.28,7,0.25,0.43,7,Si,1.12,0.61,7.085714286,175,0.024078226,250,0,0,0,0,1,0,0,0
https://doi.org/10.1063/1.117016,PtSi,92,PtSi,92,PtSi,92,46,8464,223.17,168,12.28,7,0.25,0.43,7,Si,1.12,0.61,6.888888889,180,0.023515561,250,0,0,0,0,1,0,0,0
https://doi.org/10.1063/1.117016,PtSi,92,PtSi,92,PtSi,92,46,8464,223.17,168,12.28,7,0.25,0.43,7,Si,1.12,0.61,6.702702703,185,0.022896521,250,0,0,0,0,1,0,0,0
https://doi.org/10.1063/1.117016,PtSi,92,PtSi,92,PtSi,92,46,8464,223.17,168,12.28,7,0.25,0.43,7,Si,1.12,0.61,6.526315789,190,0.022250992,250,0,0,0,0,1,0,0,0
https://doi.org/10.1063/1.117016,PtSi,92,PtSi,92,PtSi,92,46,8464,223.17,168,12.28,7,0.25,0.43,7,Si,1.12,0.61,6.358974359,195,0.021608857,250,0,0,0,0,1,0,0,0
https://doi.org/10.1063/1.117016,PtSi,92,PtSi,92,PtSi,92,46,8464,223.17,168,12.28,7,0.25,0.43,7,Si,1.12,0.61,6.2,200,0.021,250,0,0,0,0,1,0,0,0
https://doi.org/10.1063/1.117016,PtSi,92,PtSi,92,PtSi,92,46,8464,223.17,168,12.28,7,0.25,0.43,7,Si,1.12,0.61,6.048780488,205,0.02045099,250,0,0,0,0,1,0,0,0
https://doi.org/10.1063/1.117016,PtSi,92,PtSi,92,PtSi,92,46,8464,223.17,168,12.28,7,0.25,0.43,7,Si,1.12,0.61,5.904761905,210,0.019975129,250,0,0,0,0,1,0,0,0
https://doi.org/10.1063/1.117016,PtSi,92,PtSi,92,PtSi,92,46,8464,223.17,168,12.28,7,0.25,0.43,7,Si,1.12,0.61,5.76744186,215,0.019582404,250,0,0,0,0,1,0,0,0
https://doi.org/10.1063/1.117016,PtSi,92,PtSi,92,PtSi,92,46,8464,223.17,168,12.28,7,0.25,0.43,7,Si,1.12,0.61,5.636363636,220,0.019282801,250,0,0,0,0,1,0,0,0
https://doi.org/10.1063/1.117016,PtSi,92,PtSi,92,PtSi,92,46,8464,223.17,168,12.28,7,0.25,0.43,7,Si,1.12,0.61,5.511111111,225,0.019086307,250,0,0,0,0,1,0,0,0
https://doi.org/10.1063/1.117016,PtSi,92,PtSi,92,PtSi,92,46,8464,223.17,168,12.28,7,0.25,0.43,7,Si,1.12,0.61,5.391304348,230,0.019002909,250,0,0,0,0,1,0,0,0
https://doi.org/10.1063/1.117016,PtSi,92,PtSi,92,PtSi,92,46,8464,223.17,168,12.28,7,0.25,0.43,7,Si,1.12,0.61,5.276595745,235,0.019042592,250,0,0,0,0,1,0,0,0
https://doi.org/10.1063/1.117016,PtSi,92,PtSi,92,PtSi,92,46,8464,223.17,168,12.28,7,0.25,0.43,7,Si,1.12,0.61,5.166666667,240,0.019215344,250,0,0,0,0,1,0,0,0
https://doi.org/10.1063/1.117016,PtSi,92,PtSi,92,PtSi,92,46,8464,223.17,168,12.28,7,0.25,0.43,7,Si,1.12,0.61,5.06122449,245,0.019531151,250,0,0,0,0,1,0,0,0
https://doi.org/10.1063/1.117016,PtSi,92,PtSi,92,PtSi,92,46,8464,223.17,168,12.28,7,0.25,0.43,7,Si,1.12,0.61,4.96,250,0.02,250,0,0,0,0,1,0,0,0
https://doi.org/10.1063/1.117016,PtSi,92,PtSi,92,PtSi,92,46,8464,223.17,168,12.28,7,0.25,0.43,7,Si,1.12,0.61,4.862745098,255,0.020624574,250,0,0,0,0,1,0,0,0
https://doi.org/10.1063/1.117016,PtSi,92,PtSi,92,PtSi,92,46,8464,223.17,168,12.28,7,0.25,0.43,7,Si,1.12,0.61,4.769230769,260,0.021378346,250,0,0,0,0,1,0,0,0
https://doi.org/10.1063/1.117016,PtSi,92,PtSi,92,PtSi,92,46,8464,223.17,168,12.28,7,0.25,0.43,7,Si,1.12,0.61,4.679245283,265,0.022227485,250,0,0,0,0,1,0,0,0
https://doi.org/10.1063/1.117016,PtSi,92,PtSi,92,PtSi,92,46,8464,223.17,168,12.28,7,0.25,0.43,7,Si,1.12,0.61,4.592592593,270,0.023138162,250,0,0,0,0,1,0,0,0
https://doi.org/10.1063/1.117016,PtSi,92,PtSi,92,PtSi,92,46,8464,223.17,168,12.28,7,0.25,0.43,7,Si,1.12,0.61,4.509090909,275,0.024076545,250,0,0,0,0,1,0,0,0
https://doi.org/10.1063/1.117016,PtSi,92,PtSi,92,PtSi,92,46,8464,223.17,168,12.28,7,0.25,0.43,7,Si,1.12,0.61,4.428571429,280,0.025008805,250,0,0,0,0,1,0,0,0
https://doi.org/10.1063/1.117016,PtSi,92,PtSi,92,PtSi,92,46,8464,223.17,168,12.28,7,0.25,0.43,7,Si,1.12,0.61,4.350877193,285,0.02590111,250,0,0,0,0,1,0,0,0
https://doi.org/10.1063/1.117016,PtSi,92,PtSi,92,PtSi,92,46,8464,223.17,168,12.28,7,0.25,0.43,7,Si,1.12,0.61,4.275862069,290,0.026719632,250,0,0,0,0,1,0,0,0
https://doi.org/10.1063/1.117016,PtSi,92,PtSi,92,PtSi,92,46,8464,223.17,168,12.28,7,0.25,0.43,7,Si,1.12,0.61,4.203389831,295,0.027430538,250,0,0,0,0,1,0,0,0
https://doi.org/10.1063/1.117016,PtSi,92,PtSi,92,PtSi,92,46,8464,223.17,168,12.28,7,0.25,0.43,7,Si,1.12,0.61,4.133333333,300,0.028,250,0,0,0,0,1,0,0,0
https://doi.org/10.1063/1.117016,PtSi,92,PtSi,92,PtSi,92,46,8464,223.17,168,12.28,7,0.25,0.43,7,Si,1.12,0.61,4.06557377,305,0.028410714,250,0,0,0,0,1,0,0,0
https://doi.org/10.1063/1.117016,PtSi,92,PtSi,92,PtSi,92,46,8464,223.17,168,12.28,7,0.25,0.43,7,Si,1.12,0.61,4,310,0.028711487,250,0,0,0,0,1,0,0,0
https://doi.org/10.1063/1.117016,PtSi,92,PtSi,92,PtSi,92,46,8464,223.17,168,12.28,7,0.25,0.43,7,Si,1.12,0.61,3.936507937,315,0.028967655,250,0,0,0,0,1,0,0,0
