Repository: RAW-Ayyubi/Responsivity-of-a-Photodetector

# Responsivity-of-a-Photodetector
Making predictions for the responsivity of a photodetector based on various input features, including the active layer, substrate, and experimental conditions.

About the input file "InputData.csv":
This file contains 1927 sample points for training, primarily derived from 29 experimental studies. Additional properties of these materials have been collected from various theoretical studies, the Materials Project, and the NIST database.

To run the code
Download the input file "InputData.csv" and update the input file path in the code "Responsivity_Prediction.ipynb" to match the location of the input data file on your computer.

File: InputData.csv (part 9 of 9)
Reference,TopContact,TopContact_Z,BackContact,BackContact_Z,ActiveLayer,AL(Z),Avg_Z,AL(Z_sq) ,AL(A),AL_Mob(cm2/Vs),AL_Den(g/cm^3),Avg_Val_e,AL_Eg(eV),AL_Th_Eg(eV),Thickness(nm),Substrate,S_Eg(eV),S_Th_Eg(eV),E(eV),Wave_L(nm),Res(A/W),P_Int(μW/cm2),Bias(V),PIN,NIP,FET,SBD,NN,Ohmic,PN
https://doi.org/10.1063/1.117016,PtSi,92,PtSi,92,PtSi,92,46,8464,223.17,168,12.28,7,0.25,0.43,7,Si,1.12,0.61,3.875,320,0.029244551,250,0,0,0,0,1,0,0,0
https://doi.org/10.1063/1.117016,PtSi,92,PtSi,92,PtSi,92,46,8464,223.17,168,12.28,7,0.25,0.43,7,Si,1.12,0.61,3.815384615,325,0.029607512,250,0,0,0,0,1,0,0,0
https://doi.org/10.1063/1.117016,PtSi,92,PtSi,92,PtSi,92,46,8464,223.17,168,12.28,7,0.25,0.43,7,Si,1.12,0.61,3.757575758,330,0.030121872,250,0,0,0,0,1,0,0,0
https://doi.org/10.1063/1.117016,PtSi,92,PtSi,92,PtSi,92,46,8464,223.17,168,12.28,7,0.25,0.43,7,Si,1.12,0.61,3.701492537,335,0.030852966,250,0,0,0,0,1,0,0,0
https://doi.org/10.1063/1.117016,PtSi,92,PtSi,92,PtSi,92,46,8464,223.17,168,12.28,7,0.25,0.43,7,Si,1.12,0.61,3.647058824,340,0.031866129,250,0,0,0,0,1,0,0,0
https://doi.org/10.1063/1.117016,PtSi,92,PtSi,92,PtSi,92,46,8464,223.17,168,12.28,7,0.25,0.43,7,Si,1.12,0.61,3.594202899,345,0.033226695,250,0,0,0,0,1,0,0,0
https://doi.org/10.1063/1.117016,PtSi,92,PtSi,92,PtSi,92,46,8464,223.17,168,12.28,7,0.25,0.43,7,Si,1.12,0.61,3.542857143,350,0.035,250,0,0,0,0,1,0,0,0
https://doi.org/10.1063/1.117016,PtSi,92,PtSi,92,PtSi,92,46,8464,223.17,168,12.28,7,0.25,0.43,7,Si,1.12,0.61,3.492957746,355,0.037236571,250,0,0,0,0,1,0,0,0
https://doi.org/10.1063/1.117016,PtSi,92,PtSi,92,PtSi,92,46,8464,223.17,168,12.28,7,0.25,0.43,7,Si,1.12,0.61,3.444444444,360,0.039927706,250,0,0,0,0,1,0,0,0
https://doi.org/10.1063/1.117016,PtSi,92,PtSi,92,PtSi,92,46,8464,223.17,168,12.28,7,0.25,0.43,7,Si,1.12,0.61,3.397260274,365,0.043049897,250,0,0,0,0,1,0,0,0
https://doi.org/10.1063/1.117016,PtSi,92,PtSi,92,PtSi,92,46,8464,223.17,168,12.28,7,0.25,0.43,7,Si,1.12,0.61,3.351351351,370,0.046579633,250,0,0,0,0,1,0,0,0
https://doi.org/10.1063/1.117016,PtSi,92,PtSi,92,PtSi,92,46,8464,223.17,168,12.28,7,0.25,0.43,7,Si,1.12,0.61,3.306666667,375,0.050493406,250,0,0,0,0,1,0,0,0
https://doi.org/10.1063/1.117016,PtSi,92,PtSi,92,PtSi,92,46,8464,223.17,168,12.28,7,0.25,0.43,7,Si,1.12,0.61,3.263157895,380,0.054767706,250,0,0,0,0,1,0,0,0
https://doi.org/10.1063/1.117016,PtSi,92,PtSi,92,PtSi,92,46,8464,223.17,168,12.28,7,0.25,0.43,7,Si,1.12,0.61,3.220779221,385,0.059379025,250,0,0,0,0,1,0,0,0
https://doi.org/10.1063/1.117016,PtSi,92,PtSi,92,PtSi,92,46,8464,223.17,168,12.28,7,0.25,0.43,7,Si,1.12,0.61,3.179487179,390,0.064303853,250,0,0,0,0,1,0,0,0
https://doi.org/10.1063/1.117016,PtSi,92,PtSi,92,PtSi,92,46,8464,223.17,168,12.28,7,0.25,0.43,7,Si,1.12,0.61,3.139240506,395,0.069518681,250,0,0,0,0,1,0,0,0
https://doi.org/10.1063/1.117016,PtSi,92,PtSi,92,PtSi,92,46,8464,223.17,168,12.28,7,0.25,0.43,7,Si,1.12,0.61,3.1,400,0.075,250,0,0,0,0,1,0,0,0
https://doi.org/10.1063/1.117016,PtSi,92,PtSi,92,PtSi,92,46,8464,223.17,168,12.28,7,0.25,0.43,7,Si,1.12,0.61,3.061728395,405,0.080720002,250,0,0,0,0,1,0,0,0
https://doi.org/10.1063/1.117016,PtSi,92,PtSi,92,PtSi,92,46,8464,223.17,168,12.28,7,0.25,0.43,7,Si,1.12,0.61,3.024390244,410,0.086633688,250,0,0,0,0,1,0,0,0
https://doi.org/10.1063/1.117016,PtSi,92,PtSi,92,PtSi,92,46,8464,223.17,168,12.28,7,0.25,0.43,7,Si,1.12,0.61,2.987951807,415,0.092691759,250,0,0,0,0,1,0,0,0
https://doi.org/10.1063/1.117016,PtSi,92,PtSi,92,PtSi,92,46,8464,223.17,168,12.28,7,0.25,0.43,7,Si,1.12,0.61,2.952380952,420,0.098844918,250,0,0,0,0,1,0,0,0
https://doi.org/10.1063/1.117016,PtSi,92,PtSi,92,PtSi,92,46,8464,223.17,168,12.28,7,0.25,0.43,7,Si,1.12,0.61,2.917647059,425,0.105043865,250,0,0,0,0,1,0,0,0
https://doi.org/10.1063/1.117016,PtSi,92,PtSi,92,PtSi,92,46,8464,223.17,168,12.28,7,0.25,0.43,7,Si,1.12,0.61,2.88372093,430,0.111239303,250,0,0,0,0,1,0,0,0
https://doi.org/10.1063/1.117016,PtSi,92,PtSi,92,PtSi,92,46,8464,223.17,168,12.28,7,0.25,0.43,7,Si,1.12,0.61,2.850574713,435,0.117381934,250,0,0,0,0,1,0,0,0
https://doi.org/10.1063/1.117016,PtSi,92,PtSi,92,PtSi,92,46,8464,223.17,168,12.28,7,0.25,0.43,7,Si,1.12,0.61,2.818181818,440,0.123422459,250,0,0,0,0,1,0,0,0
https://doi.org/10.1063/1.117016,PtSi,92,PtSi,92,PtSi,92,46,8464,223.17,168,12.28,7,0.25,0.43,7,Si,1.12,0.61,2.786516854,445,0.12931158,250,0,0,0,0,1,0,0,0
https://doi.org/10.1063/1.117016,PtSi,92,PtSi,92,PtSi,92,46,8464,223.17,168,12.28,7,0.25,0.43,7,Si,1.12,0.61,2.755555556,450,0.135,250,0,0,0,0,1,0,0,0
https://doi.org/10.1063/1.117016,PtSi,92,PtSi,92,PtSi,92,46,8464,223.17,168,12.28,7,0.25,0.43,7,Si,1.12,0.61,2.725274725,455,0.14043842,250,0,0,0,0,1,0,0,0
https://doi.org/10.1063/1.117016,PtSi,92,PtSi,92,PtSi,92,46,8464,223.17,168,12.28,7,0.25,0.43,7,Si,1.12,0.61,2.695652174,460,0.145577541,250,0,0,0,0,1,0,0,0
https://doi.org/10.1063/1.117016,PtSi,92,PtSi,92,PtSi,92,46,8464,223.17,168,12.28,7,0.25,0.43,7,Si,1.12,0.61,2.666666667,465,0.150368066,250,0,0,0,0,1,0,0,0
https://doi.org/10.1063/1.117016,PtSi,92,PtSi,92,PtSi,92,46,8464,223.17,168,12.28,7,0.25,0.43,7,Si,1.12,0.61,2.638297872,470,0.154760697,250,0,0,0,0,1,0,0,0
https://doi.org/10.1063/1.117016,PtSi,92,PtSi,92,PtSi,92,46,8464,223.17,168,12.28,7,0.25,0.43,7,Si,1.12,0.61,2.610526316,475,0.158706135,250,0,0,0,0,1,0,0,0
https://doi.org/10.1063/1.117016,PtSi,92,PtSi,92,PtSi,92,46,8464,223.17,168,12.28,7,0.25,0.43,7,Si,1.12,0.61,2.583333333,480,0.162155082,250,0,0,0,0,1,0,0,0
https://doi.org/10.1063/1.117016,PtSi,92,PtSi,92,PtSi,92,46,8464,223.17,168,12.28,7,0.25,0.43,7,Si,1.12,0.61,2.556701031,485,0.165058241,250,0,0,0,0,1,0,0,0
https://doi.org/10.1063/1.117016,PtSi,92,PtSi,92,PtSi,92,46,8464,223.17,168,12.28,7,0.25,0.43,7,Si,1.12,0.61,2.530612245,490,0.167366312,250,0,0,0,0,1,0,0,0
https://doi.org/10.1063/1.117016,PtSi,92,PtSi,92,PtSi,92,46,8464,223.17,168,12.28,7,0.25,0.43,7,Si,1.12,0.61,2.505050505,495,0.169029998,250,0,0,0,0,1,0,0,0
https://doi.org/10.1063/1.117016,PtSi,92,PtSi,92,PtSi,92,46,8464,223.17,168,12.28,7,0.25,0.43,7,Si,1.12,0.61,2.48,500,0.17,250,0,0,0,0,1,0,0,0
https://doi.org/10.1016/j.nima.2004.09.042,Pt,78,Ti/Ni/Al,22,GaN,38,19,1444,83.73,1050,6.08,4,3.4,3.4,4100,Al2O3,8.8,8.6,24.8,50,0.011,3.26,0,0,0,0,1,0,0,0
https://doi.org/10.1016/j.nima.2004.09.042,Pt,78,Ti/Ni/Al,22,GaN,38,19,1444,83.73,1050,6.08,4,3.4,3.4,4100,Al2O3,8.8,8.6,22.54545455,55,0.01106,3.26,0,0,0,0,1,0,0,0
https://doi.org/10.1016/j.nima.2004.09.042,Pt,78,Ti/Ni/Al,22,GaN,38,19,1444,83.73,1050,6.08,4,3.4,3.4,4100,Al2O3,8.8,8.6,20.66666667,60,0.01112,3.26,0,0,0,0,1,0,0,0
https://doi.org/10.1016/j.nima.2004.09.042,Pt,78,Ti/Ni/Al,22,GaN,38,19,1444,83.73,1050,6.08,4,3.4,3.4,4100,Al2O3,8.8,8.6,19.07692308,65,0.01118,3.26,0,0,0,0,1,0,0,0
https://doi.org/10.1016/j.nima.2004.09.042,Pt,78,Ti/Ni/Al,22,GaN,38,19,1444,83.73,1050,6.08,4,3.4,3.4,4100,Al2O3,8.8,8.6,17.71428571,70,0.01124,3.26,0,0,0,0,1,0,0,0
https://doi.org/10.1016/j.nima.2004.09.042,Pt,78,Ti/Ni/Al,22,GaN,38,19,1444,83.73,1050,6.08,4,3.4,3.4,4100,Al2O3,8.8,8.6,16.53333333,75,0.0113,3.26,0,0,0,0,1,0,0,0
https://doi.org/10.1016/j.nima.2004.09.042,Pt,78,Ti/Ni/Al,22,GaN,38,19,1444,83.73,1050,6.08,4,3.4,3.4,4100,Al2O3,8.8,8.6,15.5,80,0.01144,3.26,0,0,0,0,1,0,0,0
https://doi.org/10.1016/j.nima.2004.09.042,Pt,78,Ti/Ni/Al,22,GaN,38,19,1444,83.73,1050,6.08,4,3.4,3.4,4100,Al2O3,8.8,8.6,14.58823529,85,0.01158,3.26,0,0,0,0,1,0,0,0
https://doi.org/10.1016/j.nima.2004.09.042,Pt,78,Ti/Ni/Al,22,GaN,38,19,1444,83.73,1050,6.08,4,3.4,3.4,4100,Al2O3,8.8,8.6,13.77777778,90,0.01172,3.26,0,0,0,0,1,0,0,0
https://doi.org/10.1016/j.nima.2004.09.042,Pt,78,Ti/Ni/Al,22,GaN,38,19,1444,83.73,1050,6.08,4,3.4,3.4,4100,Al2O3,8.8,8.6,13.05263158,95,0.01186,3.26,0,0,0,0,1,0,0,0
https://doi.org/10.1016/j.nima.2004.09.042,Pt,78,Ti/Ni/Al,22,GaN,38,19,1444,83.73,1050,6.08,4,3.4,3.4,4100,Al2O3,8.8,8.6,12.4,100,0.012,3.26,0,0,0,0,1,0,0,0
https://doi.org/10.1016/j.nima.2004.09.042,Pt,78,Ti/Ni/Al,22,GaN,38,19,1444,83.73,1050,6.08,4,3.4,3.4,4100,Al2O3,8.8,8.6,11.80952381,105,0.0148,3.26,0,0,0,0,1,0,0,0
https://doi.org/10.1016/j.nima.2004.09.042,Pt,78,Ti/Ni/Al,22,GaN,38,19,1444,83.73,1050,6.08,4,3.4,3.4,4100,Al2O3,8.8,8.6,11.27272727,110,0.0176,3.26,0,0,0,0,1,0,0,0
https://doi.org/10.1016/j.nima.2004.09.042,Pt,78,Ti/Ni/Al,22,GaN,38,19,1444,83.73,1050,6.08,4,3.4,3.4,4100,Al2O3,8.8,8.6,10.7826087,115,0.0204,3.26,0,0,0,0,1,0,0,0
https://doi.org/10.1016/j.nima.2004.09.042,Pt,78,Ti/Ni/Al,22,GaN,38,19,1444,83.73,1050,6.08,4,3.4,3.4,4100,Al2O3,8.8,8.6,10.33333333,120,0.0232,3.26,0,0,0,0,1,0,0,0
https://doi.org/10.1016/j.nima.2004.09.042,Pt,78,Ti/Ni/Al,22,GaN,38,19,1444,83.73,1050,6.08,4,3.4,3.4,4100,Al2O3,8.8,8.6,9.92,125,0.026,3.26,0,0,0,0,1,0,0,0
https://doi.org/10.1016/j.nima.2004.09.042,Pt,78,Ti/Ni/Al,22,GaN,38,19,1444,83.73,1050,6.08,4,3.4,3.4,4100,Al2O3,8.8,8.6,9.538461538,130,0.0288,3.26,0,0,0,0,1,0,0,0
https://doi.org/10.1016/j.nima.2004.09.042,Pt,78,Ti/Ni/Al,22,GaN,38,19,1444,83.73,1050,6.08,4,3.4,3.4,4100,Al2O3,8.8,8.6,9.185185185,135,0.0316,3.26,0,0,0,0,1,0,0,0
https://doi.org/10.1016/j.nima.2004.09.042,Pt,78,Ti/Ni/Al,22,GaN,38,19,1444,83.73,1050,6.08,4,3.4,3.4,4100,Al2O3,8.8,8.6,8.857142857,140,0.0344,3.26,0,0,0,0,1,0,0,0
https://doi.org/10.1016/j.nima.2004.09.042,Pt,78,Ti/Ni/Al,22,GaN,38,19,1444,83.73,1050,6.08,4,3.4,3.4,4100,Al2O3,8.8,8.6,8.551724138,145,0.0372,3.26,0,0,0,0,1,0,0,0
https://doi.org/10.1016/j.nima.2004.09.042,Pt,78,Ti/Ni/Al,22,GaN,38,19,1444,83.73,1050,6.08,4,3.4,3.4,4100,Al2O3,8.8,8.6,8.266666667,150,0.04,3.26,0,0,0,0,1,0,0,0
https://doi.org/10.1016/j.nima.2004.09.042,Pt,78,Ti/Ni/Al,22,GaN,38,19,1444,83.73,1050,6.08,4,3.4,3.4,4100,Al2O3,8.8,8.6,8,155,0.042,3.26,0,0,0,0,1,0,0,0
https://doi.org/10.1016/j.nima.2004.09.042,Pt,78,Ti/Ni/Al,22,GaN,38,19,1444,83.73,1050,6.08,4,3.4,3.4,4100,Al2O3,8.8,8.6,7.75,160,0.044,3.26,0,0,0,0,1,0,0,0
https://doi.org/10.1016/j.nima.2004.09.042,Pt,78,Ti/Ni/Al,22,GaN,38,19,1444,83.73,1050,6.08,4,3.4,3.4,4100,Al2O3,8.8,8.6,7.515151515,165,0.046,3.26,0,0,0,0,1,0,0,0
https://doi.org/10.1016/j.nima.2004.09.042,Pt,78,Ti/Ni/Al,22,GaN,38,19,1444,83.73,1050,6.08,4,3.4,3.4,4100,Al2O3,8.8,8.6,7.294117647,170,0.048,3.26,0,0,0,0,1,0,0,0
https://doi.org/10.1016/j.nima.2004.09.042,Pt,78,Ti/Ni/Al,22,GaN,38,19,1444,83.73,1050,6.08,4,3.4,3.4,4100,Al2O3,8.8,8.6,7.085714286,175,0.05,3.26,0,0,0,0,1,0,0,0
https://doi.org/10.1016/j.nima.2004.09.042,Pt,78,Ti/Ni/Al,22,GaN,38,19,1444,83.73,1050,6.08,4,3.4,3.4,4100,Al2O3,8.8,8.6,6.888888889,180,0.052,3.26,0,0,0,0,1,0,0,0
https://doi.org/10.1016/j.nima.2004.09.042,Pt,78,Ti/Ni/Al,22,GaN,38,19,1444,83.73,1050,6.08,4,3.4,3.4,4100,Al2O3,8.8,8.6,6.702702703,185,0.054,3.26,0,0,0,0,1,0,0,0
https://doi.org/10.1016/j.nima.2004.09.042,Pt,78,Ti/Ni/Al,22,GaN,38,19,1444,83.73,1050,6.08,4,3.4,3.4,4100,Al2O3,8.8,8.6,6.526315789,190,0.056,3.26,0,0,0,0,1,0,0,0
https://doi.org/10.1016/j.nima.2004.09.042,Pt,78,Ti/Ni/Al,22,GaN,38,19,1444,83.73,1050,6.08,4,3.4,3.4,4100,Al2O3,8.8,8.6,6.358974359,195,0.058,3.26,0,0,0,0,1,0,0,0
https://doi.org/10.1016/j.nima.2004.09.042,Pt,78,Ti/Ni/Al,22,GaN,38,19,1444,83.73,1050,6.08,4,3.4,3.4,4100,Al2O3,8.8,8.6,6.2,200,0.06,3.26,0,0,0,0,1,0,0,0
https://doi.org/10.1016/j.nima.2004.09.042,Pt,78,Ti/Ni/Al,22,GaN,38,19,1444,83.73,1050,6.08,4,3.4,3.4,4100,Al2O3,8.8,8.6,6.048780488,205,0.0617,3.26,0,0,0,0,1,0,0,0
https://doi.org/10.1016/j.nima.2004.09.042,Pt,78,Ti/Ni/Al,22,GaN,38,19,1444,83.73,1050,6.08,4,3.4,3.4,4100,Al2O3,8.8,8.6,5.904761905,210,0.0634,3.26,0,0,0,0,1,0,0,0
https://doi.org/10.1016/j.nima.2004.09.042,Pt,78,Ti/Ni/Al,22,GaN,38,19,1444,83.73,1050,6.08,4,3.4,3.4,4100,Al2O3,8.8,8.6,5.76744186,215,0.0651,3.26,0,0,0,0,1,0,0,0
https://doi.org/10.1016/j.nima.2004.09.042,Pt,78,Ti/Ni/Al,22,GaN,38,19,1444,83.73,1050,6.08,4,3.4,3.4,4100,Al2O3,8.8,8.6,5.636363636,220,0.0668,3.26,0,0,0,0,1,0,0,0
https://doi.org/10.1016/j.nima.2004.09.042,Pt,78,Ti/Ni/Al,22,GaN,38,19,1444,83.73,1050,6.08,4,3.4,3.4,4100,Al2O3,8.8,8.6,5.511111111,225,0.0685,3.26,0,0,0,0,1,0,0,0
https://doi.org/10.1016/j.nima.2004.09.042,Pt,78,Ti/Ni/Al,22,GaN,38,19,1444,83.73,1050,6.08,4,3.4,3.4,4100,Al2O3,8.8,8.6,5.391304348,230,0.0702,3.26,0,0,0,0,1,0,0,0
https://doi.org/10.1016/j.nima.2004.09.042,Pt,78,Ti/Ni/Al,22,GaN,38,19,1444,83.73,1050,6.08,4,3.4,3.4,4100,Al2O3,8.8,8.6,5.276595745,235,0.0719,3.26,0,0,0,0,1,0,0,0
https://doi.org/10.1016/j.nima.2004.09.042,Pt,78,Ti/Ni/Al,22,GaN,38,19,1444,83.73,1050,6.08,4,3.4,3.4,4100,Al2O3,8.8,8.6,5.166666667,240,0.0736,3.26,0,0,0,0,1,0,0,0
https://doi.org/10.1016/j.nima.2004.09.042,Pt,78,Ti/Ni/Al,22,GaN,38,19,1444,83.73,1050,6.08,4,3.4,3.4,4100,Al2O3,8.8,8.6,5.06122449,245,0.0753,3.26,0,0,0,0,1,0,0,0
https://doi.org/10.1016/j.nima.2004.09.042,Pt,78,Ti/Ni/Al,22,GaN,38,19,1444,83.73,1050,6.08,4,3.4,3.4,4100,Al2O3,8.8,8.6,4.96,250,0.077,3.26,0,0,0,0,1,0,0,0
https://doi.org/10.1016/j.nima.2004.09.042,Pt,78,Ti/Ni/Al,22,GaN,38,19,1444,83.73,1050,6.08,4,3.4,3.4,4100,Al2O3,8.8,8.6,4.862745098,255,0.0772,3.26,0,0,0,0,1,0,0,0
https://doi.org/10.1016/j.nima.2004.09.042,Pt,78,Ti/Ni/Al,22,GaN,38,19,1444,83.73,1050,6.08,4,3.4,3.4,4100,Al2O3,8.8,8.6,4.769230769,260,0.0774,3.26,0,0,0,0,1,0,0,0
https://doi.org/10.1016/j.nima.2004.09.042,Pt,78,Ti/Ni/Al,22,GaN,38,19,1444,83.73,1050,6.08,4,3.4,3.4,4100,Al2O3,8.8,8.6,4.679245283,265,0.0776,3.26,0,0,0,0,1,0,0,0
https://doi.org/10.1016/j.nima.2004.09.042,Pt,78,Ti/Ni/Al,22,GaN,38,19,1444,83.73,1050,6.08,4,3.4,3.4,4100,Al2O3,8.8,8.6,4.592592593,270,0.0778,3.26,0,0,0,0,1,0,0,0
https://doi.org/10.1016/j.nima.2004.09.042,Pt,78,Ti/Ni/Al,22,GaN,38,19,1444,83.73,1050,6.08,4,3.4,3.4,4100,Al2O3,8.8,8.6,4.509090909,275,0.078,3.26,0,0,0,0,1,0,0,0
https://doi.org/10.1016/j.nima.2004.09.042,Pt,78,Ti/Ni/Al,22,GaN,38,19,1444,83.73,1050,6.08,4,3.4,3.4,4100,Al2O3,8.8,8.6,4.428571429,280,0.0782,3.26,0,0,0,0,1,0,0,0
https://doi.org/10.1016/j.nima.2004.09.042,Pt,78,Ti/Ni/Al,22,GaN,38,19,1444,83.73,1050,6.08,4,3.4,3.4,4100,Al2O3,8.8,8.6,4.350877193,285,0.0784,3.26,0,0,0,0,1,0,0,0
https://doi.org/10.1016/j.nima.2004.09.042,Pt,78,Ti/Ni/Al,22,GaN,38,19,1444,83.73,1050,6.08,4,3.4,3.4,4100,Al2O3,8.8,8.6,4.275862069,290,0.0786,3.26,0,0,0,0,1,0,0,0
https://doi.org/10.1016/j.nima.2004.09.042,Pt,78,Ti/Ni/Al,22,GaN,38,19,1444,83.73,1050,6.08,4,3.4,3.4,4100,Al2O3,8.8,8.6,4.203389831,295,0.0788,3.26,0,0,0,0,1,0,0,0
https://doi.org/10.1016/j.nima.2004.09.042,Pt,78,Ti/Ni/Al,22,GaN,38,19,1444,83.73,1050,6.08,4,3.4,3.4,4100,Al2O3,8.8,8.6,4.133333333,300,0.079,3.26,0,0,0,0,1,0,0,0
https://doi.org/10.1016/j.nima.2004.09.042,Pt,78,Ti/Ni/Al,22,GaN,38,19,1444,83.73,1050,6.08,4,3.4,3.4,4100,Al2O3,8.8,8.6,4.06557377,305,0.07898,3.26,0,0,0,0,1,0,0,0
https://doi.org/10.1016/j.nima.2004.09.042,Pt,78,Ti/Ni/Al,22,GaN,38,19,1444,83.73,1050,6.08,4,3.4,3.4,4100,Al2O3,8.8,8.6,4,310,0.07895,3.26,0,0,0,0,1,0,0,0
https://doi.org/10.1016/j.nima.2004.09.042,Pt,78,Ti/Ni/Al,22,GaN,38,19,1444,83.73,1050,6.08,4,3.4,3.4,4100,Al2O3,8.8,8.6,3.936507937,315,0.07893,3.26,0,0,0,0,1,0,0,0
https://doi.org/10.1016/j.nima.2004.09.042,Pt,78,Ti/Ni/Al,22,GaN,38,19,1444,83.73,1050,6.08,4,3.4,3.4,4100,Al2O3,8.8,8.6,3.875,320,0.0789,3.26,0,0,0,0,1,0,0,0
https://doi.org/10.1016/j.nima.2004.09.042,Pt,78,Ti/Ni/Al,22,GaN,38,19,1444,83.73,1050,6.08,4,3.4,3.4,4100,Al2O3,8.8,8.6,3.815384615,325,0.07887,3.26,0,0,0,0,1,0,0,0
https://doi.org/10.1016/j.nima.2004.09.042,Pt,78,Ti/Ni/Al,22,GaN,38,19,1444,83.73,1050,6.08,4,3.4,3.4,4100,Al2O3,8.8,8.6,3.757575758,330,0.07883,3.26,0,0,0,0,1,0,0,0
https://doi.org/10.1016/j.nima.2004.09.042,Pt,78,Ti/Ni/Al,22,GaN,38,19,1444,83.73,1050,6.08,4,3.4,3.4,4100,Al2O3,8.8,8.6,3.701492537,335,0.0788,3.26,0,0,0,0,1,0,0,0
https://doi.org/10.1016/j.nima.2004.09.042,Pt,78,Ti/Ni/Al,22,GaN,38,19,1444,83.73,1050,6.08,4,3.4,3.4,4100,Al2O3,8.8,8.6,3.647058824,340,0.0788,3.26,0,0,0,0,1,0,0,0
https://doi.org/10.1016/j.nima.2004.09.042,Pt,78,Ti/Ni/Al,22,GaN,38,19,1444,83.73,1050,6.08,4,3.4,3.4,4100,Al2O3,8.8,8.6,3.594202899,345,0.07875,3.26,0,0,0,0,1,0,0,0
https://doi.org/10.1016/j.nima.2004.09.042,Pt,78,Ti/Ni/Al,22,GaN,38,19,1444,83.73,1050,6.08,4,3.4,3.4,4100,Al2O3,8.8,8.6,3.542857143,350,0.0787,3.26,0,0,0,0,1,0,0,0
https://doi.org/10.1016/j.nima.2004.09.042,Pt,78,Ti/Ni/Al,22,GaN,38,19,1444,83.73,1050,6.08,4,3.4,3.4,4100,Al2O3,8.8,8.6,3.492957746,355,0.0528,3.26,0,0,0,0,1,0,0,0
https://doi.org/10.1016/j.nima.2004.09.042,Pt,78,Ti/Ni/Al,22,GaN,38,19,1444,83.73,1050,6.08,4,3.4,3.4,4100,Al2O3,8.8,8.6,3.444444444,360,0.0269,3.26,0,0,0,0,1,0,0,0
https://doi.org/10.1016/j.nima.2004.09.042,Pt,78,Ti/Ni/Al,22,GaN,38,19,1444,83.73,1050,6.08,4,3.4,3.4,4100,Al2O3,8.8,8.6,3.397260274,365,0.001,3.26,0,0,0,0,1,0,0,0
https://doi.org/10.1016/j.nima.2004.09.042,Pt,78,Ti/Ni/Al,22,GaN,38,19,1444,83.73,1050,6.08,4,3.4,3.4,4100,Al2O3,8.8,8.6,3.351351351,370,0.00056,3.26,0,0,0,0,1,0,0,0
https://doi.org/10.1016/j.nima.2004.09.042,Pt,78,Ti/Ni/Al,22,GaN,38,19,1444,83.73,1050,6.08,4,3.4,3.4,4100,Al2O3,8.8,8.6,3.306666667,375,0.00012,3.26,0,0,0,0,1,0,0,0
https://doi.org/10.1016/j.nima.2004.09.042,Pt,78,Ti/Ni/Al,22,GaN,38,19,1444,83.73,1050,6.08,4,3.4,3.4,4100,Al2O3,8.8,8.6,3.263157895,380,0.00012,3.26,0,0,0,0,1,0,0,0
https://doi.org/10.1016/j.nima.2004.09.042,Pt,78,Ti/Ni/Al,22,GaN,38,19,1444,83.73,1050,6.08,4,3.4,3.4,4100,Al2O3,8.8,8.6,3.220779221,385,0.00011,3.26,0,0,0,0,1,0,0,0
https://doi.org/10.1016/j.nima.2004.09.042,Pt,78,Ti/Ni/Al,22,GaN,38,19,1444,83.73,1050,6.08,4,3.4,3.4,4100,Al2O3,8.8,8.6,3.179487179,390,0.00011,3.26,0,0,0,0,1,0,0,0
https://doi.org/10.1016/j.nima.2004.09.042,Pt,78,Ti/Ni/Al,22,GaN,38,19,1444,83.73,1050,6.08,4,3.4,3.4,4100,Al2O3,8.8,8.6,3.139240506,395,0.0001,3.26,0,0,0,0,1,0,0,0
https://doi.org/10.1016/j.nima.2004.09.042,Pt,78,Ti/Ni/Al,22,GaN,38,19,1444,83.73,1050,6.08,4,3.4,3.4,4100,Al2O3,8.8,8.6,3.1,400,0.0001,3.26,0,0,0,0,1,0,0,0
https://doi.org/10.1016/j.nima.2004.09.042,Pt,78,Ti/Ni/Al,22,GaN,38,19,1444,83.73,1050,6.08,4,3.4,3.4,4100,Al2O3,8.8,8.6,3.061728395,405,0.0001,3.26,0,0,0,0,1,0,0,0
https://doi.org/10.1016/j.nima.2004.09.042,Pt,78,Ti/Ni/Al,22,GaN,38,19,1444,83.73,1050,6.08,4,3.4,3.4,4100,Al2O3,8.8,8.6,3.024390244,410,0.0001,3.26,0,0,0,0,1,0,0,0
https://doi.org/10.1016/j.nima.2004.09.042,Pt,78,Ti/Ni/Al,22,GaN,38,19,1444,83.73,1050,6.08,4,3.4,3.4,4100,Al2O3,8.8,8.6,2.987951807,415,0.0001,3.26,0,0,0,0,1,0,0,0
https://doi.org/10.1016/j.nima.2004.09.042,Pt,78,Ti/Ni/Al,22,GaN,38,19,1444,83.73,1050,6.08,4,3.4,3.4,4100,Al2O3,8.8,8.6,2.917647059,425,0.0001,3.26,0,0,0,0,1,0,0,0
https://doi.org/10.1016/j.nima.2004.09.042,Pt,78,Ti/Ni/Al,22,GaN,38,19,1444,83.73,1050,6.08,4,3.4,3.4,4100,Al2O3,8.8,8.6,2.850574713,435,0.0001,3.26,0,0,0,0,1,0,0,0
https://doi.org/10.1016/j.nima.2004.09.042,Pt,78,Ti/Ni/Al,22,GaN,38,19,1444,83.73,1050,6.08,4,3.4,3.4,4100,Al2O3,8.8,8.6,2.695652174,460,0.0001,3.26,0,0,0,0,1,0,0,0
https://doi.org/10.1016/j.nima.2004.09.042,Pt,78,Ti/Ni/Al,22,GaN,38,19,1444,83.73,1050,6.08,4,3.4,3.4,4100,Al2O3,8.8,8.6,2.583333333,480,0.0001,3.26,0,0,0,0,1,0,0,0
https://ieeexplore.ieee.org/document/5414855,Al,13,Al,13,Si,14,14,196,28.085,1400,2.31,4,1.12,1.1,200,Si,1.12,1.1,206.6666667,6,0.25,34.6,10,0,0,0,0,0,0,1
https://ieeexplore.ieee.org/document/5414855,Al,13,Al,13,Si,14,14,196,28.085,1400,2.31,4,1.12,1.1,200,Si,1.12,1.1,190.7692308,6.5,0.254,34.6,10,0,0,0,0,0,0,1
https://ieeexplore.ieee.org/document/5414855,Al,13,Al,13,Si,14,14,196,28.085,1400,2.31,4,1.12,1.1,200,Si,1.12,1.1,177.1428571,7,0.257,34.6,10,0,0,0,0,0,0,1
https://ieeexplore.ieee.org/document/5414855,Al,13,Al,13,Si,14,14,196,28.085,1400,2.31,4,1.12,1.1,200,Si,1.12,1.1,103.3333333,12,0.26,34.6,10,0,0,0,0,0,0,1
https://ieeexplore.ieee.org/document/5414855,Al,13,Al,13,Si,14,14,196,28.085,1400,2.31,4,1.12,1.1,200,Si,1.12,1.1,91.85185185,13.5,0.27,34.6,10,0,0,0,0,0,0,1
https://ieeexplore.ieee.org/document/5414855,Al,13,Al,13,Si,14,14,196,28.085,1400,2.31,4,1.12,1.1,200,Si,1.12,1.1,88.57142857,14,0.266,34.6,10,0,0,0,0,0,0,1
https://ieeexplore.ieee.org/document/5414855,Al,13,Al,13,Si,14,14,196,28.085,1400,2.31,4,1.12,1.1,200,Si,1.12,1.1,85.51724138,14.5,0.264,34.6,10,0,0,0,0,0,0,1
https://ieeexplore.ieee.org/document/5414855,Al,13,Al,13,Si,14,14,196,28.085,1400,2.31,4,1.12,1.1,200,Si,1.12,1.1,82.66666667,15,0.263,34.6,10,0,0,0,0,0,0,1
https://pubs.acs.org/doi/10.1021/nl400107k,Au/Cr,79,Au/Cr,79,GaS,47,23.5,2209,101.78,1000,3.78,4.5,3.05,3,5,Si,1.12,1.1,4.881889764,254,4.1,500,2,0,0,0,0,0,1,0
https://pubs.acs.org/doi/10.1021/nl400107k,Au/Cr,79,Au/Cr,79,GaS,47,23.5,2209,101.78,1000,3.78,4.5,3.05,3,5,Si,1.12,1.1,4.769230769,260,4.06738,500,2,0,0,0,0,0,1,0
https://pubs.acs.org/doi/10.1021/nl400107k,Au/Cr,79,Au/Cr,79,GaS,47,23.5,2209,101.78,1000,3.78,4.5,3.05,3,5,Si,1.12,1.1,4.592592593,270,4.01041,500,2,0,0,0,0,0,1,0
https://pubs.acs.org/doi/10.1021/nl400107k,Au/Cr,79,Au/Cr,79,GaS,47,23.5,2209,101.78,1000,3.78,4.5,3.05,3,5,Si,1.12,1.1,4.428571429,280,3.9483,500,2,0,0,0,0,0,1,0
https://pubs.acs.org/doi/10.1021/nl400107k,Au/Cr,79,Au/Cr,79,GaS,47,23.5,2209,101.78,1000,3.78,4.5,3.05,3,5,Si,1.12,1.1,4.275862069,290,3.87889,500,2,0,0,0,0,0,1,0
https://pubs.acs.org/doi/10.1021/nl400107k,Au/Cr,79,Au/Cr,79,GaS,47,23.5,2209,101.78,1000,3.78,4.5,3.05,3,5,Si,1.12,1.1,4.133333333,300,3.8,500,2,0,0,0,0,0,1,0
https://pubs.acs.org/doi/10.1021/nl400107k,Au/Cr,79,Au/Cr,79,GaS,47,23.5,2209,101.78,1000,3.78,4.5,3.05,3,5,Si,1.12,1.1,4,310,3.70946,500,2,0,0,0,0,0,1,0
https://pubs.acs.org/doi/10.1021/nl400107k,Au/Cr,79,Au/Cr,79,GaS,47,23.5,2209,101.78,1000,3.78,4.5,3.05,3,5,Si,1.12,1.1,3.875,320,3.6051,500,2,0,0,0,0,0,1,0
https://pubs.acs.org/doi/10.1021/nl400107k,Au/Cr,79,Au/Cr,79,GaS,47,23.5,2209,101.78,1000,3.78,4.5,3.05,3,5,Si,1.12,1.1,3.757575758,330,3.48475,500,2,0,0,0,0,0,1,0
https://pubs.acs.org/doi/10.1021/nl400107k,Au/Cr,79,Au/Cr,79,GaS,47,23.5,2209,101.78,1000,3.78,4.5,3.05,3,5,Si,1.12,1.1,3.647058824,340,3.34623,500,2,0,0,0,0,0,1,0
https://pubs.acs.org/doi/10.1021/nl400107k,Au/Cr,79,Au/Cr,79,GaS,47,23.5,2209,101.78,1000,3.78,4.5,3.05,3,5,Si,1.12,1.1,3.542857143,350,3.18738,500,2,0,0,0,0,0,1,0
https://pubs.acs.org/doi/10.1021/nl400107k,Au/Cr,79,Au/Cr,79,GaS,47,23.5,2209,101.78,1000,3.78,4.5,3.05,3,5,Si,1.12,1.1,3.444444444,360,3.00603,500,2,0,0,0,0,0,1,0
https://pubs.acs.org/doi/10.1021/nl400107k,Au/Cr,79,Au/Cr,79,GaS,47,23.5,2209,101.78,1000,3.78,4.5,3.05,3,5,Si,1.12,1.1,3.351351351,370,2.8,500,2,0,0,0,0,0,1,0
https://pubs.acs.org/doi/10.1021/nl400107k,Au/Cr,79,Au/Cr,79,GaS,47,23.5,2209,101.78,1000,3.78,4.5,3.05,3,5,Si,1.12,1.1,3.263157895,380,2.5686,500,2,0,0,0,0,0,1,0
https://pubs.acs.org/doi/10.1021/nl400107k,Au/Cr,79,Au/Cr,79,GaS,47,23.5,2209,101.78,1000,3.78,4.5,3.05,3,5,Si,1.12,1.1,3.179487179,390,2.31706,500,2,0,0,0,0,0,1,0
https://pubs.acs.org/doi/10.1021/nl400107k,Au/Cr,79,Au/Cr,79,GaS,47,23.5,2209,101.78,1000,3.78,4.5,3.05,3,5,Si,1.12,1.1,3.1,400,2.0521,500,2,0,0,0,0,0,1,0
https://pubs.acs.org/doi/10.1021/nl400107k,Au/Cr,79,Au/Cr,79,GaS,47,23.5,2209,101.78,1000,3.78,4.5,3.05,3,5,Si,1.12,1.1,3.024390244,410,1.78041,500,2,0,0,0,0,0,1,0
https://pubs.acs.org/doi/10.1021/nl400107k,Au/Cr,79,Au/Cr,79,GaS,47,23.5,2209,101.78,1000,3.78,4.5,3.05,3,5,Si,1.12,1.1,2.952380952,420,1.50871,500,2,0,0,0,0,0,1,0
https://pubs.acs.org/doi/10.1021/nl400107k,Au/Cr,79,Au/Cr,79,GaS,47,23.5,2209,101.78,1000,3.78,4.5,3.05,3,5,Si,1.12,1.1,2.88372093,430,1.2437,500,2,0,0,0,0,0,1,0
https://pubs.acs.org/doi/10.1021/nl400107k,Au/Cr,79,Au/Cr,79,GaS,47,23.5,2209,101.78,1000,3.78,4.5,3.05,3,5,Si,1.12,1.1,2.818181818,440,0.9921,500,2,0,0,0,0,0,1,0
https://pubs.acs.org/doi/10.1021/nl400107k,Au/Cr,79,Au/Cr,79,GaS,47,23.5,2209,101.78,1000,3.78,4.5,3.05,3,5,Si,1.12,1.1,2.755555556,450,0.76062,500,2,0,0,0,0,0,1,0
https://pubs.acs.org/doi/10.1021/nl400107k,Au/Cr,79,Au/Cr,79,GaS,47,23.5,2209,101.78,1000,3.78,4.5,3.05,3,5,Si,1.12,1.1,2.695652174,460,0.55596,500,2,0,0,0,0,0,1,0
https://pubs.acs.org/doi/10.1021/nl400107k,Au/Cr,79,Au/Cr,79,GaS,47,23.5,2209,101.78,1000,3.78,4.5,3.05,3,5,Si,1.12,1.1,2.638297872,470,0.38483,500,2,0,0,0,0,0,1,0
https://pubs.acs.org/doi/10.1021/nl400107k,Au/Cr,79,Au/Cr,79,GaS,47,23.5,2209,101.78,1000,3.78,4.5,3.05,3,5,Si,1.12,1.1,2.583333333,480,0.25394,500,2,0,0,0,0,0,1,0
https://pubs.acs.org/doi/10.1021/nl400107k,Au/Cr,79,Au/Cr,79,GaS,47,23.5,2209,101.78,1000,3.78,4.5,3.05,3,5,Si,1.12,1.1,2.530612245,490,0.17,500,2,0,0,0,0,0,1,0
https://pubs.acs.org/doi/10.1021/nl400107k,Au/Cr,79,Au/Cr,79,GaS,47,23.5,2209,101.78,1000,3.78,4.5,3.05,3,5,Si,1.12,1.1,2.48,500,0.13509,500,2,0,0,0,0,0,1,0
https://pubs.acs.org/doi/10.1021/nl400107k,Au/Cr,79,Au/Cr,79,GaS,47,23.5,2209,101.78,1000,3.78,4.5,3.05,3,5,Si,1.12,1.1,2.431372549,510,0.13278,500,2,0,0,0,0,0,1,0
https://pubs.acs.org/doi/10.1021/nl400107k,Au/Cr,79,Au/Cr,79,GaS,47,23.5,2209,101.78,1000,3.78,4.5,3.05,3,5,Si,1.12,1.1,2.384615385,520,0.142,500,2,0,0,0,0,0,1,0
https://pubs.acs.org/doi/10.1021/nl400107k,Au/Cr,79,Au/Cr,79,GaS,47,23.5,2209,101.78,1000,3.78,4.5,3.05,3,5,Si,1.12,1.1,2.339622642,530,0.14583,500,2,0,0,0,0,0,1,0
https://pubs.acs.org/doi/10.1021/nl400107k,Au/Cr,79,Au/Cr,79,GaS,47,23.5,2209,101.78,1000,3.78,4.5,3.05,3,5,Si,1.12,1.1,2.296296296,540,0.14391,500,2,0,0,0,0,0,1,0
https://pubs.acs.org/doi/10.1021/nl400107k,Au/Cr,79,Au/Cr,79,GaS,47,23.5,2209,101.78,1000,3.78,4.5,3.05,3,5,Si,1.12,1.1,2.254545455,550,0.14,500,2,0,0,0,0,0,1,0
https://pubs.acs.org/doi/10.1021/nl400107k,Au/Cr,79,Au/Cr,79,GaS,47,23.5,2209,101.78,1000,3.78,4.5,3.05,3,5,Si,1.12,1.1,2.214285714,560,0.13715,500,2,0,0,0,0,0,1,0
https://pubs.acs.org/doi/10.1021/nl400107k,Au/Cr,79,Au/Cr,79,GaS,47,23.5,2209,101.78,1000,3.78,4.5,3.05,3,5,Si,1.12,1.1,2.175438596,570,0.13553,500,2,0,0,0,0,0,1,0
https://pubs.acs.org/doi/10.1021/nl400107k,Au/Cr,79,Au/Cr,79,GaS,47,23.5,2209,101.78,1000,3.78,4.5,3.05,3,5,Si,1.12,1.1,2.137931034,580,0.13456,500,2,0,0,0,0,0,1,0
https://pubs.acs.org/doi/10.1021/nl400107k,Au/Cr,79,Au/Cr,79,GaS,47,23.5,2209,101.78,1000,3.78,4.5,3.05,3,5,Si,1.12,1.1,2.101694915,590,0.1337,500,2,0,0,0,0,0,1,0
https://pubs.acs.org/doi/10.1021/nl400107k,Au/Cr,79,Au/Cr,79,GaS,47,23.5,2209,101.78,1000,3.78,4.5,3.05,3,5,Si,1.12,1.1,2.066666667,600,0.13236,500,2,0,0,0,0,0,1,0
https://pubs.acs.org/doi/10.1021/nl400107k,Au/Cr,79,Au/Cr,79,GaS,47,23.5,2209,101.78,1000,3.78,4.5,3.05,3,5,Si,1.12,1.1,2.032786885,610,0.13,500,2,0,0,0,0,0,1,0
